Repository: mitchell-johnstone/IL_molGCT

# Ionic Liquid Molecular Generative Chemical Transformer (ILmolGCT)
This builds off the GCT (details below), improving the general structure and applying it to the Ionic Liquid field.

# Updates / Improvements
- [x] Fix environment YAML file to be cross platform

## Data
- [x] Replace the tokenization process to remove write/read delay
- [ ] Add Ionic Liquid data
- [ ] Switch conditions to list for more scalability
- [ ] Use DataLoader object for batching instead of makeshift iterator

## Training
- [x] Improve the cuda implementation to utilize available GPUS
- [x] Implement multi-gpu using DataParallel
- [ ] Implement multi-gpu using DistributedDataParallel

## Testing
- [x] Improve the cuda implementation to utilize available GPUS
- [ ] Implement multi-gpu using DataParallel
- [ ] Implement multi-gpu using DistributedDataParallel

## Stretch goals
- [ ] Update versions?
- [ ] multithreading within gpus??

# Implementation
1. Set up your anaconda environment with the following code:
```
conda env create -f ilmolgct_env.yaml
```

2. Activate the conda environment:
```
conda activate ilmolgct
```

3. Train GCT:
```
python train.py
```

4. Infer molecules with the trained GCT:
```
python inference.py
```

5. Deactivate the session:
```
conda deactivate
```

# Original Implementation

## Paper Info.
Hyunseung Kim, Jonggeol Na*, and Won Bo Lee*, "Generative Chemical Transformer: Neural Machine Learning of Molecular Geometric Structures from Chemical Language via Attention, " J. Chem. Inf. Model. 2021, 61, 12, 5804-5814  
[Featured as JCIM journal supplentary cover]  https://pubs.acs.org/doi/abs/10.1021/acs.jcim.1c01289  
**Generative Chemical Transformer (GCT) directly designs hit-like materials matched given target properties. Transformer's high level of context-awareness ability of chemical language aids in designing molecules more realistic and vaild.**

## Citation
```
@article{kim2021generative,
  title={Generative Chemical Transformer: Neural Machine Learning of Molecular Geometric Structures from Chemical Language via Attention},
  author={Kim, Hyunseung and Na, Jonggeol and Lee, Won Bo},
  journal={Journal of Chemical Information and Modeling},
  volume={61},
  number={12},
  pages={5804--5814},
  year={2021},
  publisher={ACS Publications}
}
```

## molGCT: Transformer+cVAE  
**Overview of GCT: Tranining phase and Inference phase**  
**Design hit-like materials with 10-sets (#1~#10) of given target properties**  
**Attention mechanism aids in undertanding semantically related parts of molecular structure hidden in 1-dimensional chemical language**  
**GCT generates more realistic and valid based on the high level of chemical language comprehension of Transformer:**  
The molecules in circle are real molecules in MOSES database, and the molecules outside the circle are designed by GCT 
**Result examples**

# References
Basic Transformer code was borrowed and modified from: https://github.com/SamLynnEvans/Transformer  
Molecular data were borrowed from: https://github.com/molecularsets/moses/tree/master/data

File: data/IL/Cleaned_Final_Data.csv (part 1 of 12)
Temperature/K,Pressure/kPa,Specific_density[Liquid]/kg/m3,cmp1ID,cmp1name,SMILES,Viscosity[Liquid]/Pa&#8226;s,Electrical_conductivity[Liquid]/S/m
333,101.325,1340.6,ABiCca,1-hexyl-3-methylimidazolium bis[(trifluoromethyl)sulfonyl]imide,[N-](S(=O)(=O)C(F)(F)F)S(=O)(=O)C(F)(F)F.C(CCCCC)N1C=[N+](C=C1)C,0.01888,0.73
273,101.325,1394.5,ABiCca,1-hexyl-3-methylimidazolium bis[(trifluoromethyl)sulfonyl]imide,[N-](S(=O)(=O)C(F)(F)F)S(=O)(=O)C(F)(F)F.C(CCCCC)N1C=[N+](C=C1)C,0.298,0.0584
298,101.325,1372.4,ABiCca,1-hexyl-3-methylimidazolium bis[(trifluoromethyl)sulfonyl]imide,[N-](S(=O)(=O)C(F)(F)F)S(=O)(=O)C(F)(F)F.C(CCCCC)N1C=[N+](C=C1)C,0.0709,0.2178
313,101.325,1358.8,ABiCca,1-hexyl-3-methylimidazolium bis[(trifluoromethyl)sulfonyl]imide,[N-](S(=O)(=O)C(F)(F)F)S(=O)(=O)C(F)(F)F.C(CCCCC)N1C=[N+](C=C1)C,0.038,0.396
283,101.325,1385.9,ABiCca,1-hexyl-3-methylimidazolium bis[(trifluoromethyl)sulfonyl]imide,[N-](S(=O)(=O)C(F)(F)F)S(=O)(=O)C(F)(F)F.C(CCCCC)N1C=[N+](C=C1)C,0.1567,0.1067
373,101.325,1303.7,ABiCca,1-hexyl-3-methylimidazolium bis[(trifluoromethyl)sulfonyl]imide,[N-](S(=O)(=O)C(F)(F)F)S(=O)(=O)C(F)(F)F.C(CCCCC)N1C=[N+](C=C1)C,0.0072,1.729
293,101.325,1376.9,ABiCca,1-hexyl-3-methylimidazolium bis[(trifluoromethyl)sulfonyl]imide,[N-](S(=O)(=O)C(F)(F)F)S(=O)(=O)C(F)(F)F.C(CCCCC)N1C=[N+](C=C1)C,0.0904,0.1773
353,101.325,1322.3,ABiCca,1-hexyl-3-methylimidazolium bis[(trifluoromethyl)sulfonyl]imide,[N-](S(=O)(=O)C(F)(F)F)S(=O)(=O)C(F)(F)F.C(CCCCC)N1C=[N+](C=C1)C,0.01115,1.177
318,101.325,1222.56,AAtWJq,1-ethyl-3-methylimidazolium ethyl sulfate,CCN1C=C[N+](=C1)C.CCOS(=O)(=O)[O-],0.04225,0.86
313,101.325,1190.53,AArYmU,1-butyl-3-methylimidazolium tetrafluoroborate,[B-](F)(F)(F)F.CCCCN1C=C[N+](=C1)C,0.0535,0.619
318,101.325,1187.04,AArYmU,1-butyl-3-methylimidazolium tetrafluoroborate,[B-](F)(F)(F)F.CCCCN1C=C[N+](=C1)C,0.0426,0.772
303,101.325,1197.75,AArYmU,1-butyl-3-methylimidazolium tetrafluoroborate,[B-](F)(F)(F)F.CCCCN1C=C[N+](=C1)C,0.0846,0.422
308,101.325,1194.1,AArYmU,1-butyl-3-methylimidazolium tetrafluoroborate,[B-](F)(F)(F)F.CCCCN1C=C[N+](=C1)C,0.065,0.52
308,101.325,1229.26,AAtWJq,1-ethyl-3-methylimidazolium ethyl sulfate,CCN1C=C[N+](=C1)C.CCOS(=O)(=O)[O-],0.0626,0.61
303,101.325,1232.67,AAtWJq,1-ethyl-3-methylimidazolium ethyl sulfate,CCN1C=C[N+](=C1)C.CCOS(=O)(=O)[O-],0.0777,0.485
313,101.325,1225.82,AAtWJq,1-ethyl-3-methylimidazolium ethyl sulfate,CCN1C=C[N+](=C1)C.CCOS(=O)(=O)[O-],0.0511,0.72
288,101.325,1243.09,AAtWJq,1-ethyl-3-methylimidazolium ethyl sulfate,CCN1C=C[N+](=C1)C.CCOS(=O)(=O)[O-],0.1683,0.202
283,101.325,1246.53,AAtWJq,1-ethyl-3-methylimidazolium ethyl sulfate,CCN1C=C[N+](=C1)C.CCOS(=O)(=O)[O-],0.2291,0.139
298,101.325,1236.02,AAtWJq,1-ethyl-3-methylimidazolium ethyl sulfate,CCN1C=C[N+](=C1)C.CCOS(=O)(=O)[O-],0.0988,0.382
288,101.325,1208.68,AArYmU,1-butyl-3-methylimidazolium tetrafluoroborate,[B-](F)(F)(F)F.CCCCN1C=C[N+](=C1)C,0.182,0.1987
333,101.325,1176.38,AArYmU,1-butyl-3-methylimidazolium tetrafluoroborate,[B-](F)(F)(F)F.CCCCN1C=C[N+](=C1)C,0.0255,1.1769
328,101.325,1179.94,AArYmU,1-butyl-3-methylimidazolium tetrafluoroborate,[B-](F)(F)(F)F.CCCCN1C=C[N+](=C1)C,0.0295,1.0156
323,101.325,1183.55,AArYmU,1-butyl-3-methylimidazolium tetrafluoroborate,[B-](F)(F)(F)F.CCCCN1C=C[N+](=C1)C,0.0356,0.902
348,101.325,1165.44,AArYmU,1-butyl-3-methylimidazolium tetrafluoroborate,[B-](F)(F)(F)F.CCCCN1C=C[N+](=C1)C,0.0162,1.6987
353,101.325,1161.93,AArYmU,1-butyl-3-methylimidazolium tetrafluoroborate,[B-](F)(F)(F)F.CCCCN1C=C[N+](=C1)C,0.0139,1.8633
283,101.325,1212.38,AArYmU,1-butyl-3-methylimidazolium tetrafluoroborate,[B-](F)(F)(F)F.CCCCN1C=C[N+](=C1)C,0.264,0.1556
338,101.325,1172.51,AArYmU,1-butyl-3-methylimidazolium tetrafluoroborate,[B-](F)(F)(F)F.CCCCN1C=C[N+](=C1)C,0.0213,1.3692
343,101.325,1168.8,AArYmU,1-butyl-3-methylimidazolium tetrafluoroborate,[B-](F)(F)(F)F.CCCCN1C=C[N+](=C1)C,0.0184,1.5201
293,101.325,1205.02,AArYmU,1-butyl-3-methylimidazolium tetrafluoroborate,[B-](F)(F)(F)F.CCCCN1C=C[N+](=C1)C,0.142,0.2613
293,101.325,1239.48,AAtWJq,1-ethyl-3-methylimidazolium ethyl sulfate,CCN1C=C[N+](=C1)C.CCOS(=O)(=O)[O-],0.128,0.291
298,101.325,1201.36,AArYmU,1-butyl-3-methylimidazolium tetrafluoroborate,[B-](F)(F)(F)F.CCCCN1C=C[N+](=C1)C,0.108,0.341
343,101.325,1205.47,AAtWJq,1-ethyl-3-methylimidazolium ethyl sulfate,CCN1C=C[N+](=C1)C.CCOS(=O)(=O)[O-],0.01891,1.747
298,101.325,1207.61,AAwHsX,1-butyl-3-methylimidazolium methyl sulfate,CCCCN1C=C[N+](=C1)C.COS(=O)(=O)[O-],0.2132,0.099
293,101.325,1210.96,AAwHsX,1-butyl-3-methylimidazolium methyl sulfate,CCCCN1C=C[N+](=C1)C.COS(=O)(=O)[O-],0.289,0.104
343,101.325,1177.07,AAwHsX,1-butyl-3-methylimidazolium methyl sulfate,CCCCN1C=C[N+](=C1)C.COS(=O)(=O)[O-],0.02999,1.008
323,101.325,1190.77,AAwHsX,1-butyl-3-methylimidazolium methyl sulfate,CCCCN1C=C[N+](=C1)C.COS(=O)(=O)[O-],0.0622,0.522
328,101.325,1187.39,AAwHsX,1-butyl-3-methylimidazolium methyl sulfate,CCCCN1C=C[N+](=C1)C.COS(=O)(=O)[O-],0.061,0.626
333,101.325,1183.99,AAwHsX,1-butyl-3-methylimidazolium methyl sulfate,CCCCN1C=C[N+](=C1)C.COS(=O)(=O)[O-],0.0422,0.741
338,101.325,1208.84,AAtWJq,1-ethyl-3-methylimidazolium ethyl sulfate,CCN1C=C[N+](=C1)C.CCOS(=O)(=O)[O-],0.02172,1.538
353,101.325,1198.67,AAtWJq,1-ethyl-3-methylimidazolium ethyl sulfate,CCN1C=C[N+](=C1)C.CCOS(=O)(=O)[O-],0.01468,2.18
348,101.325,1202.12,AAtWJq,1-ethyl-3-methylimidazolium ethyl sulfate,CCN1C=C[N+](=C1)C.CCOS(=O)(=O)[O-],0.0166,1.95
323,101.325,1219.12,AAtWJq,1-ethyl-3-methylimidazolium ethyl sulfate,CCN1C=C[N+](=C1)C.CCOS(=O)(=O)[O-],0.03538,1.01
328,101.325,1215.79,AAtWJq,1-ethyl-3-methylimidazolium ethyl sulfate,CCN1C=C[N+](=C1)C.CCOS(=O)(=O)[O-],0.0294,1.178
313,101.325,1197.34,AAwHsX,1-butyl-3-methylimidazolium methyl sulfate,CCCCN1C=C[N+](=C1)C.COS(=O)(=O)[O-],0.0968,0.348
308,101.325,1200.72,AAwHsX,1-butyl-3-methylimidazolium methyl sulfate,CCCCN1C=C[N+](=C1)C.COS(=O)(=O)[O-],0.1237,0.276
303,101.325,1204.22,AAwHsX,1-butyl-3-methylimidazolium methyl sulfate,CCCCN1C=C[N+](=C1)C.COS(=O)(=O)[O-],0.1609,0.217
318,101.325,1194.11,AAwHsX,1-butyl-3-methylimidazolium methyl sulfate,CCCCN1C=C[N+](=C1)C.COS(=O)(=O)[O-],0.0771,0.43
333,101.325,1212.33,AAtWJq,1-ethyl-3-methylimidazolium ethyl sulfate,CCN1C=C[N+](=C1)C.CCOS(=O)(=O)[O-],0.02515,1.351
298,101.325,1194.4,AAdDEf,diethanolammonium formate,OCC[NH2+]CCO.[O-]C=O,0.95,0.055
308,101.325,1187.4,AAdDEf,diethanolammonium formate,OCC[NH2+]CCO.[O-]C=O,0.52,0.106
318,101.325,1180.8,AAdDEf,diethanolammonium formate,OCC[NH2+]CCO.[O-]C=O,0.269,0.187
328,101.325,1174.1,AAdDEf,diethanolammonium formate,OCC[NH2+]CCO.[O-]C=O,0.152,0.307
338,101.325,1167.3,AAdDEf,diethanolammonium formate,OCC[NH2+]CCO.[O-]C=O,0.092,0.453
313,101.325,1423.0,ABchlW,1-butyl-3-methylimidazolium bis(trifluoromethylsulfonyl)imide,CCCCN1C=C[N+](=C1)C.C(F)(F)(F)S(=O)(=O)[N-]S(=O)(=O)C(F)(F)F,0.0291,0.6839
303,101.325,1432.0,ABchlW,1-butyl-3-methylimidazolium bis(trifluoromethylsulfonyl)imide,CCCCN1C=C[N+](=C1)C.C(F)(F)(F)S(=O)(=O)[N-]S(=O)(=O)C(F)(F)F,0.0422,0.4876
333,101.325,1404.0,ABchlW,1-butyl-3-methylimidazolium bis(trifluoromethylsulfonyl)imide,CCCCN1C=C[N+](=C1)C.C(F)(F)(F)S(=O)(=O)[N-]S(=O)(=O)C(F)(F)F,0.0155,1.242
323,101.325,1414.0,ABchlW,1-butyl-3-methylimidazolium bis(trifluoromethylsulfonyl)imide,CCCCN1C=C[N+](=C1)C.C(F)(F)(F)S(=O)(=O)[N-]S(=O)(=O)C(F)(F)F,0.0207,0.81
293,101.325,1442.0,ABchlW,1-butyl-3-methylimidazolium bis(trifluoromethylsulfonyl)imide,CCCCN1C=C[N+](=C1)C.C(F)(F)(F)S(=O)(=O)[N-]S(=O)(=O)C(F)(F)F,0.0635,0.329
353,101.325,1386.0,ABchlW,1-butyl-3-methylimidazolium bis(trifluoromethylsulfonyl)imide,CCCCN1C=C[N+](=C1)C.C(F)(F)(F)S(=O)(=O)[N-]S(=O)(=O)C(F)(F)F,0.00953,1.977
363,101.325,1377.0,ABchlW,1-butyl-3-methylimidazolium bis(trifluoromethylsulfonyl)imide,CCCCN1C=C[N+](=C1)C.C(F)(F)(F)S(=O)(=O)[N-]S(=O)(=O)C(F)(F)F,0.00793,2.033
343,101.325,1395.0,ABchlW,1-butyl-3-methylimidazolium bis(trifluoromethylsulfonyl)imide,CCCCN1C=C[N+](=C1)C.C(F)(F)(F)S(=O)(=O)[N-]S(=O)(=O)C(F)(F)F,0.012,1.592
373,101.325,1367.0,ABchlW,1-butyl-3-methylimidazolium bis(trifluoromethylsulfonyl)imide,CCCCN1C=C[N+](=C1)C.C(F)(F)(F)S(=O)(=O)[N-]S(=O)(=O)C(F)(F)F,0.00634,2.377
313,101.325,1070.6,AAmkhS,1-ethyl-3-methyl-1H-imidazolium tricyanomethanide,C(#N)[C-](C#N)C#N.C(C)N1C=[N+](C=C1)C,0.0098,1.25
283,101.325,1092.6,AAmkhS,1-ethyl-3-methyl-1H-imidazolium tricyanomethanide,C(#N)[C-](C#N)C#N.C(C)N1C=[N+](C=C1)C,0.025,1.0
303,101.325,1077.7,AAmkhS,1-ethyl-3-methyl-1H-imidazolium tricyanomethanide,C(#N)[C-](C#N)C#N.C(C)N1C=[N+](C=C1)C,0.013,0.93
333,101.325,1056.9,AAmkhS,1-ethyl-3-methyl-1H-imidazolium tricyanomethanide,C(#N)[C-](C#N)C#N.C(C)N1C=[N+](C=C1)C,0.0065,2.12
333,101.325,1199.0,ACFchW,bis(1-butyl-3-methylimidazolium) tetrathiocyanatocobaltate,CCCCN1C=C[N+](=C1)C.CCCCN1C=C[N+](=C1)C.C(=[N-])=S.C(=[N-])=S.C(=[N-])=S.C(=[N-])=S.[Co+2],0.05162,0.755
313,101.325,1212.6,ACFchW,bis(1-butyl-3-methylimidazolium) tetrathiocyanatocobaltate,CCCCN1C=C[N+](=C1)C.CCCCN1C=C[N+](=C1)C.C(=[N-])=S.C(=[N-])=S.C(=[N-])=S.C(=[N-])=S.[Co+2],0.1364,0.325
303,101.325,1219.6,ACFchW,bis(1-butyl-3-methylimidazolium) tetrathiocyanatocobaltate,CCCCN1C=C[N+](=C1)C.CCCCN1C=C[N+](=C1)C.C(=[N-])=S.C(=[N-])=S.C(=[N-])=S.C(=[N-])=S.[Co+2],0.247,0.185
293,101.325,1226.4,ACFchW,bis(1-butyl-3-methylimidazolium) tetrathiocyanatocobaltate,CCCCN1C=C[N+](=C1)C.CCCCN1C=C[N+](=C1)C.C(=[N-])=S.C(=[N-])=S.C(=[N-])=S.C(=[N-])=S.[Co+2],0.515,0.096
323,101.325,1205.8,ACFchW,bis(1-butyl-3-methylimidazolium) tetrathiocyanatocobaltate,CCCCN1C=C[N+](=C1)C.CCCCN1C=C[N+](=C1)C.C(=[N-])=S.C(=[N-])=S.C(=[N-])=S.C(=[N-])=S.[Co+2],0.0794,0.51
363,101.325,1194.3,AAtWJq,1-ethyl-3-methylimidazolium ethyl sulfate,CCN1C=C[N+](=C1)C.CCOS(=O)(=O)[O-],0.01169,2.68
373,101.325,1187.8,AAtWJq,1-ethyl-3-methylimidazolium ethyl sulfate,CCN1C=C[N+](=C1)C.CCOS(=O)(=O)[O-],0.00952,3.29
313,101.325,1352.0,ABChct,1-butyl-3-methylimidazolium hexafluorophosphate,CCCCN1C=C[N+](=C1)C.F[P-](F)(F)(F)(F)F,0.12,0.301
283,101.325,908.6,ACBneK,tetradecyl(trihexyl)phosphonium dicyanamide,[N-](C#N)C#N.C(CCCCCCCCCCCCC)[P+](CCCCCC)(CCCCCC)CCCCCC,1.1449,0.32
293,101.325,1105.9,AAiERH,1-ethyl-3-methylimidazolium dicyanamide,CCN1C=C[N+](=C1)C.C(=[N-])=NC#N,0.01682,2.532
333,101.325,1079.8,AAiERH,1-ethyl-3-methylimidazolium dicyanamide,CCN1C=C[N+](=C1)C.C(=[N-])=NC#N,0.00671,6.189
353,101.325,1067.0,AAiERH,1-ethyl-3-methylimidazolium dicyanamide,CCN1C=C[N+](=C1)C.C(=[N-])=NC#N,0.004302,8.464
313,101.325,1092.7,AAiERH,1-ethyl-3-methylimidazolium dicyanamide,CCN1C=C[N+](=C1)C.C(=[N-])=NC#N,0.01041,4.196
298,101.325,1102.6,AAiERH,1-ethyl-3-methylimidazolium dicyanamide,CCN1C=C[N+](=C1)C.C(=[N-])=NC#N,0.0143,2.915
353,101.325,1320.6,ABChct,1-butyl-3-methylimidazolium hexafluorophosphate,CCCCN1C=C[N+](=C1)C.F[P-](F)(F)(F)(F)F,0.0255,1.1345
373,101.325,1304.9,ABChct,1-butyl-3-methylimidazolium hexafluorophosphate,CCCCN1C=C[N+](=C1)C.F[P-](F)(F)(F)(F)F,0.0148,2.0
298,101.325,1366.0,ABChct,1-butyl-3-methylimidazolium hexafluorophosphate,CCCCN1C=C[N+](=C1)C.F[P-](F)(F)(F)(F)F,0.271,0.1437
293,101.325,1370.2,ABChct,1-butyl-3-methylimidazolium hexafluorophosphate,CCCCN1C=C[N+](=C1)C.F[P-](F)(F)(F)(F)F,0.37,0.11
283,101.325,1378.6,ABChct,1-butyl-3-methylimidazolium hexafluorophosphate,CCCCN1C=C[N+](=C1)C.F[P-](F)(F)(F)(F)F,0.76,0.059
303,101.325,1057.9,AAnYiw,1-butyl-3-methylimidazolium dicyanamide,CCCCN1C=C[N+](=C1)C.C(=[N-])=NC#N,0.0243,1.299
333,101.325,1039.0,AAnYiw,1-butyl-3-methylimidazolium dicyanamide,CCCCN1C=C[N+](=C1)C.C(=[N-])=NC#N,0.0102,2.799
313,101.325,1051.5,AAnYiw,1-butyl-3-methylimidazolium dicyanamide,CCCCN1C=C[N+](=C1)C.C(=[N-])=NC#N,0.0177,1.742
323,101.325,1045.2,AAnYiw,1-butyl-3-methylimidazolium dicyanamide,CCCCN1C=C[N+](=C1)C.C(=[N-])=NC#N,0.0133,2.245
353,101.325,1026.8,AAnYiw,1-butyl-3-methylimidazolium dicyanamide,CCCCN1C=C[N+](=C1)C.C(=[N-])=NC#N,0.0067,4.031
343,101.325,1032.9,AAnYiw,1-butyl-3-methylimidazolium dicyanamide,CCCCN1C=C[N+](=C1)C.C(=[N-])=NC#N,0.0082,3.396
293,101.325,1064.4,AAnYiw,1-butyl-3-methylimidazolium dicyanamide,CCCCN1C=C[N+](=C1)C.C(=[N-])=NC#N,0.0367,0.923
278,101.325,1382.8,ABChct,1-butyl-3-methylimidazolium hexafluorophosphate,CCCCN1C=C[N+](=C1)C.F[P-](F)(F)(F)(F)F,1.119,0.0385
333,101.325,1337.0,ABChct,1-butyl-3-methylimidazolium hexafluorophosphate,CCCCN1C=C[N+](=C1)C.F[P-](F)(F)(F)(F)F,0.0492,0.629
278,101.325,1117.16,ABCNEm,1-methyl-3-octylimidazolium tetrafluoroborate,[B-](F)(F)(F)F.CCCCCCCCN1C=C[N+](=C1)C,1.478,0.01484
293,101.325,1055.7,AAmGMR,1-butyl-3-methylimidazolium acetate,CCCCN1C=C[N+](=C1)C.CC(=O)[O-],0.562,0.0331
313,101.325,1043.3,AAmGMR,1-butyl-3-methylimidazolium acetate,CCCCN1C=C[N+](=C1)C.CC(=O)[O-],0.1366,0.1361
333,101.325,1031.2,AAmGMR,1-butyl-3-methylimidazolium acetate,CCCCN1C=C[N+](=C1)C.CC(=O)[O-],0.0488,0.3598
283,101.325,1450.9,ABchlW,1-butyl-3-methylimidazolium bis(trifluoromethylsulfonyl)imide,CCCCN1C=C[N+](=C1)C.C(F)(F)(F)S(=O)(=O)[N-]S(=O)(=O)C(F)(F)F,0.1061,0.207
298,101.325,1436.8,ABchlW,1-butyl-3-methylimidazolium bis(trifluoromethylsulfonyl)imide,CCCCN1C=C[N+](=C1)C.C(F)(F)(F)S(=O)(=O)[N-]S(=O)(=O)C(F)(F)F,0.0521,0.387
273,101.325,1460.4,ABchlW,1-butyl-3-methylimidazolium bis(trifluoromethylsulfonyl)imide,CCCCN1C=C[N+](=C1)C.C(F)(F)(F)S(=O)(=O)[N-]S(=O)(=O)C(F)(F)F,0.192,0.118
283,101.325,1113.71,ABCNEm,1-methyl-3-octylimidazolium tetrafluoroborate,[B-](F)(F)(F)F.CCCCCCCCN1C=C[N+](=C1)C,0.982,0.0218
298,101.325,1052.6,AAmGMR,1-butyl-3-methylimidazolium acetate,CCCCN1C=C[N+](=C1)C.CC(=O)[O-],0.375,0.042
283,101.325,1061.9,AAmGMR,1-butyl-3-methylimidazolium acetate,CCCCN1C=C[N+](=C1)C.CC(=O)[O-],1.403,0.0131
298,101.325,1103.47,ABCNEm,1-methyl-3-octylimidazolium tetrafluoroborate,[B-](F)(F)(F)F.CCCCCCCCN1C=C[N+](=C1)C,0.341,0.0576
313,101.325,1093.31,ABCNEm,1-methyl-3-octylimidazolium tetrafluoroborate,[B-](F)(F)(F)F.CCCCCCCCN1C=C[N+](=C1)C,0.1441,0.1317
333,101.325,1079.64,ABCNEm,1-methyl-3-octylimidazolium tetrafluoroborate,[B-](F)(F)(F)F.CCCCCCCCN1C=C[N+](=C1)C,0.0578,0.294
353,101.325,1066.28,ABCNEm,1-methyl-3-octylimidazolium tetrafluoroborate,[B-](F)(F)(F)F.CCCCCCCCN1C=C[N+](=C1)C,0.0281,0.581
293,101.325,1106.78,ABCNEm,1-methyl-3-octylimidazolium tetrafluoroborate,[B-](F)(F)(F)F.CCCCCCCCN1C=C[N+](=C1)C,0.473,0.0427
313,101.325,1367.16,ABhYYA,1-hexylpyridinium bis(trifluromethylsulfonyl)imide,[N+](CCCCCC)1=CC=CC=C1.C(F)(F)(F)S(=O)(=O)[N-]S(=O)(=O)C(F)(F)(F),0.04842,0.294
323,101.325,1358.2,ABhYYA,1-hexylpyridinium bis(trifluromethylsulfonyl)imide,[N+](CCCCCC)1=CC=CC=C1.C(F)(F)(F)S(=O)(=O)[N-]S(=O)(=O)C(F)(F)(F),0.03304,0.423
318,101.325,1362.68,ABhYYA,1-hexylpyridinium bis(trifluromethylsulfonyl)imide,[N+](CCCCCC)1=CC=CC=C1.C(F)(F)(F)S(=O)(=O)[N-]S(=O)(=O)C(F)(F)(F),0.03974,0.355
308,101.325,1371.74,ABhYYA,1-hexylpyridinium bis(trifluromethylsulfonyl)imide,[N+](CCCCCC)1=CC=CC=C1.C(F)(F)(F)S(=O)(=O)[N-]S(=O)(=O)C(F)(F)(F),0.05986,0.233
303,101.325,1376.36,ABhYYA,1-hexylpyridinium bis(trifluromethylsulfonyl)imide,[N+](CCCCCC)1=CC=CC=C1.C(F)(F)(F)S(=O)(=O)[N-]S(=O)(=O)C(F)(F)(F),0.0752,0.187
298,101.325,1381.03,ABhYYA,1-hexylpyridinium bis(trifluromethylsulfonyl)imide,[N+](CCCCCC)1=CC=CC=C1.C(F)(F)(F)S(=O)(=O)[N-]S(=O)(=O)C(F)(F)(F),0.0962,0.146
293,101.325,1385.68,ABhYYA,1-hexylpyridinium bis(trifluromethylsulfonyl)imide,[N+](CCCCCC)1=CC=CC=C1.C(F)(F)(F)S(=O)(=O)[N-]S(=O)(=O)C(F)(F)(F),0.1256,0.113
283,101.325,1395.21,ABhYYA,1-hexylpyridinium bis(trifluromethylsulfonyl)imide,[N+](CCCCCC)1=CC=CC=C1.C(F)(F)(F)S(=O)(=O)[N-]S(=O)(=O)C(F)(F)(F),0.229,0.062
333,101.325,1349.49,ABhYYA,1-hexylpyridinium bis(trifluromethylsulfonyl)imide,[N+](CCCCCC)1=CC=CC=C1.C(F)(F)(F)S(=O)(=O)[N-]S(=O)(=O)C(F)(F)(F),0.02364,0.581
308,101.325,1427.92,ABchlW,1-butyl-3-methylimidazolium bis(trifluoromethylsulfonyl)imide,CCCCN1C=C[N+](=C1)C.C(F)(F)(F)S(=O)(=O)[N-]S(=O)(=O)C(F)(F)F,0.0347,0.5812
328,101.325,1408.32,ABchlW,1-butyl-3-methylimidazolium bis(trifluoromethylsulfonyl)imide,CCCCN1C=C[N+](=C1)C.C(F)(F)(F)S(=O)(=O)[N-]S(=O)(=O)C(F)(F)F,0.01805,1.075
318,101.325,1418.06,ABchlW,1-butyl-3-methylimidazolium bis(trifluoromethylsulfonyl)imide,CCCCN1C=C[N+](=C1)C.C(F)(F)(F)S(=O)(=O)[N-]S(=O)(=O)C(F)(F)F,0.0242,0.7955
328,101.325,1353.85,ABhYYA,1-hexylpyridinium bis(trifluromethylsulfonyl)imide,[N+](CCCCCC)1=CC=CC=C1.C(F)(F)(F)S(=O)(=O)[N-]S(=O)(=O)C(F)(F)(F),0.02779,0.5
288,101.325,1390.46,ABhYYA,1-hexylpyridinium bis(trifluromethylsulfonyl)imide,[N+](CCCCCC)1=CC=CC=C1.C(F)(F)(F)S(=O)(=O)[N-]S(=O)(=O)C(F)(F)(F),0.168,0.086
338,101.325,1345.17,ABhYYA,1-hexylpyridinium bis(trifluromethylsulfonyl)imide,[N+](CCCCCC)1=CC=CC=C1.C(F)(F)(F)S(=O)(=O)[N-]S(=O)(=O)C(F)(F)(F),0.0203,0.672
318,101.325,1208.7,ABCPXU,1-ethyl-3-methylimidazolium 4-methylbenzenesulfonate,CC1=CC=C(C=C1)S(=O)(=O)[O-].C(C)N1C=[N+](C=C1)C,0.352,0.128
328,101.325,1202.6,ABCPXU,1-ethyl-3-methylimidazolium 4-methylbenzenesulfonate,CC1=CC=C(C=C1)S(=O)(=O)[O-].C(C)N1C=[N+](C=C1)C,0.1737,0.237
328,101.325,1307.4,AAoCYj,"1,3-dimethylimidazolium methylsulfate",CN1C=C[N+](=C1)C.COS(=O)(=O)[O-],0.02367,1.083
318,101.325,1313.8,AAoCYj,"1,3-dimethylimidazolium methylsulfate",CN1C=C[N+](=C1)C.COS(=O)(=O)[O-],0.03252,0.821
358,101.325,1184.9,ABCPXU,1-ethyl-3-methylimidazolium 4-methylbenzenesulfonate,CC1=CC=C(C=C1)S(=O)(=O)[O-].C(C)N1C=[N+](C=C1)C,0.03981,0.843
348,101.325,1190.7,ABCPXU,1-ethyl-3-methylimidazolium 4-methylbenzenesulfonate,CC1=CC=C(C=C1)S(=O)(=O)[O-].C(C)N1C=[N+](C=C1)C,0.0599,0.635
338,101.325,1196.6,ABCPXU,1-ethyl-3-methylimidazolium 4-methylbenzenesulfonate,CC1=CC=C(C=C1)S(=O)(=O)[O-].C(C)N1C=[N+](C=C1)C,0.0972,0.419
313,101.325,1462.1,ABZxyK,1-methyl-3-propylimidazolium bis[(trifluoromethyl)sulfonyl]imide,[N-](S(=O)(=O)C(F)(F)F)S(=O)(=O)C(F)(F)F.CN1C=[N+](C=C1)CCC,0.0261,0.971
303,101.325,1471.1,ABZxyK,1-methyl-3-propylimidazolium bis[(trifluoromethyl)sulfonyl]imide,[N-](S(=O)(=O)C(F)(F)F)S(=O)(=O)C(F)(F)F.CN1C=[N+](C=C1)CCC,0.0374,0.71
333,101.325,1440.1,ABZxyK,1-methyl-3-propylimidazolium bis[(trifluoromethyl)sulfonyl]imide,[N-](S(=O)(=O)C(F)(F)F)S(=O)(=O)C(F)(F)F.CN1C=[N+](C=C1)CCC,0.0145,1.53
308,101.325,1466.8,ABZxyK,1-methyl-3-propylimidazolium bis[(trifluoromethyl)sulfonyl]imide,[N-](S(=O)(=O)C(F)(F)F)S(=O)(=O)C(F)(F)F.CN1C=[N+](C=C1)CCC,0.0311,0.765
318,101.325,1457.0,ABZxyK,1-methyl-3-propylimidazolium bis[(trifluoromethyl)sulfonyl]imide,[N-](S(=O)(=O)C(F)(F)F)S(=O)(=O)C(F)(F)F.CN1C=[N+](C=C1)CCC,0.0222,1.05
298,101.325,1475.7,ABZxyK,1-methyl-3-propylimidazolium bis[(trifluoromethyl)sulfonyl]imide,[N-](S(=O)(=O)C(F)(F)F)S(=O)(=O)C(F)(F)F.CN1C=[N+](C=C1)CCC,0.0457,0.542
323,101.325,1451.7,ABZxyK,1-methyl-3-propylimidazolium bis[(trifluoromethyl)sulfonyl]imide,[N-](S(=O)(=O)C(F)(F)F)S(=O)(=O)C(F)(F)F.CN1C=[N+](C=C1)CCC,0.01911,1.252
318,101.325,1354.2,ABiCca,1-hexyl-3-methylimidazolium bis[(trifluoromethyl)sulfonyl]imide,[N-](S(=O)(=O)C(F)(F)F)S(=O)(=O)C(F)(F)F.C(CCCCC)N1C=[N+](C=C1)C,0.03176,0.466
303,101.325,1367.9,ABiCca,1-hexyl-3-methylimidazolium bis[(trifluoromethyl)sulfonyl]imide,[N-](S(=O)(=O)C(F)(F)F)S(=O)(=O)C(F)(F)F.C(CCCCC)N1C=[N+](C=C1)C,0.0571,0.273
338,101.325,1336.2,ABiCca,1-hexyl-3-methylimidazolium bis[(trifluoromethyl)sulfonyl]imide,[N-](S(=O)(=O)C(F)(F)F)S(=O)(=O)C(F)(F)F.C(CCCCC)N1C=[N+](C=C1)C,0.01665,0.83
323,101.325,1350.2,ABiCca,1-hexyl-3-methylimidazolium bis[(trifluoromethyl)sulfonyl]imide,[N-](S(=O)(=O)C(F)(F)F)S(=O)(=O)C(F)(F)F.C(CCCCC)N1C=[N+](C=C1)C,0.02668,0.548
328,101.325,1345.7,ABiCca,1-hexyl-3-methylimidazolium bis[(trifluoromethyl)sulfonyl]imide,[N-](S(=O)(=O)C(F)(F)F)S(=O)(=O)C(F)(F)F.C(CCCCC)N1C=[N+](C=C1)C,0.0223,0.634
308,101.325,1363.2,ABiCca,1-hexyl-3-methylimidazolium bis[(trifluoromethyl)sulfonyl]imide,[N-](S(=O)(=O)C(F)(F)F)S(=O)(=O)C(F)(F)F.C(CCCCC)N1C=[N+](C=C1)C,0.04607,0.3275
363,101.325,1383.6,ABEAMK,1-ethyl-3-methyl-1H-imidazolium bis(fluorosulfonyl)amide,FS(=O)(=O)[N-]S(=O)(=O)F.C(C)N1C=[N+](C=C1)C,0.00496,5.57
353,101.325,1346.6,ABdMFR,1-butyl-1-methylpyrrolidinium bis[(trifluoromethyl)sulfonyl]imide,[N-](S(=O)(=O)C(F)(F)F)S(=O)(=O)C(F)(F)F.C(CCC)[N+]1(CCCC1)C,0.01273,1.492
343,101.325,1401.1,ABEAMK,1-ethyl-3-methyl-1H-imidazolium bis(fluorosulfonyl)amide,FS(=O)(=O)[N-]S(=O)(=O)F.C(C)N1C=[N+](C=C1)C,0.00679,4.13
333,101.325,1410.0,ABEAMK,1-ethyl-3-methyl-1H-imidazolium bis(fluorosulfonyl)amide,FS(=O)(=O)[N-]S(=O)(=O)F.C(C)N1C=[N+](C=C1)C,0.00822,3.48
303,101.325,1437.2,ABEAMK,1-ethyl-3-methyl-1H-imidazolium bis(fluorosulfonyl)amide,FS(=O)(=O)[N-]S(=O)(=O)F.C(C)N1C=[N+](C=C1)C,0.0167,1.86
353,101.325,1392.3,ABEAMK,1-ethyl-3-methyl-1H-imidazolium bis(fluorosulfonyl)amide,FS(=O)(=O)[N-]S(=O)(=O)F.C(C)N1C=[N+](C=C1)C,0.00574,4.82
293,101.325,1446.4,ABEAMK,1-ethyl-3-methyl-1H-imidazolium bis(fluorosulfonyl)amide,FS(=O)(=O)[N-]S(=O)(=O)F.C(C)N1C=[N+](C=C1)C,0.0223,1.43
343,101.325,1355.3,ABdMFR,1-butyl-1-methylpyrrolidinium bis[(trifluoromethyl)sulfonyl]imide,[N-](S(=O)(=O)C(F)(F)F)S(=O)(=O)C(F)(F)F.C(CCC)[N+]1(CCCC1)C,0.01613,1.165
298,101.325,1214.34,AAquXI,1-butylpyridinium tetrafluoroborate,[B-](F)(F)(F)F.CCCC[N+]1=CC=CC=C1,0.1603,0.242
363,101.325,1338.0,ABdMFR,1-butyl-1-methylpyrrolidinium bis[(trifluoromethyl)sulfonyl]imide,[N-](S(=O)(=O)C(F)(F)F)S(=O)(=O)C(F)(F)F.C(CCC)[N+]1(CCCC1)C,0.01033,1.55
333,101.325,1363.9,ABdMFR,1-butyl-1-methylpyrrolidinium bis[(trifluoromethyl)sulfonyl]imide,[N-](S(=O)(=O)C(F)(F)F)S(=O)(=O)C(F)(F)F.C(CCC)[N+]1(CCCC1)C,0.02131,0.884
313,101.325,1381.6,ABdMFR,1-butyl-1-methylpyrrolidinium bis[(trifluoromethyl)sulfonyl]imide,[N-](S(=O)(=O)C(F)(F)F)S(=O)(=O)C(F)(F)F.C(CCC)[N+]1(CCCC1)C,0.0413,0.4923
323,101.325,1372.7,ABdMFR,1-butyl-1-methylpyrrolidinium bis[(trifluoromethyl)sulfonyl]imide,[N-](S(=O)(=O)C(F)(F)F)S(=O)(=O)C(F)(F)F.C(CCC)[N+]1(CCCC1)C,0.0291,0.6735
293,101.325,1399.6,ABdMFR,1-butyl-1-methylpyrrolidinium bis[(trifluoromethyl)sulfonyl]imide,[N-](S(=O)(=O)C(F)(F)F)S(=O)(=O)C(F)(F)F.C(CCC)[N+]1(CCCC1)C,0.0998,0.15
373,101.325,1329.0,ABdMFR,1-butyl-1-methylpyrrolidinium bis[(trifluoromethyl)sulfonyl]imide,[N-](S(=O)(=O)C(F)(F)F)S(=O)(=O)C(F)(F)F.C(CCC)[N+]1(CCCC1)C,0.00845,1.89
303,101.325,1390.5,ABdMFR,1-butyl-1-methylpyrrolidinium bis[(trifluoromethyl)sulfonyl]imide,[N-](S(=O)(=O)C(F)(F)F)S(=O)(=O)C(F)(F)F.C(CCC)[N+]1(CCCC1)C,0.0626,0.3396
288,101.325,1221.64,AAquXI,1-butylpyridinium tetrafluoroborate,[B-](F)(F)(F)F.CCCC[N+]1=CC=CC=C1,0.3124,0.1282
333,101.325,1190.07,AAquXI,1-butylpyridinium tetrafluoroborate,[B-](F)(F)(F)F.CCCC[N+]1=CC=CC=C1,0.0295,1.12
373,101.325,1374.5,ABEAMK,1-ethyl-3-methyl-1H-imidazolium bis(fluorosulfonyl)amide,FS(=O)(=O)[N-]S(=O)(=O)F.C(C)N1C=[N+](C=C1)C,0.0044,6.36
313,101.325,1428.0,ABEAMK,1-ethyl-3-methyl-1H-imidazolium bis(fluorosulfonyl)amide,FS(=O)(=O)[N-]S(=O)(=O)F.C(C)N1C=[N+](C=C1)C,0.0129,2.35
363,101.325,1288.0,ABHPsL,1-methyl-1-propylpyrrolidinium bis(fluorosulfonyl)amide,FS(=O)(=O)[N-]S(=O)(=O)F.C[N+]1(CCCC1)CCC,0.0088,3.22
323,101.325,1419.0,ABEAMK,1-ethyl-3-methyl-1H-imidazolium bis(fluorosulfonyl)amide,FS(=O)(=O)[N-]S(=O)(=O)F.C(C)N1C=[N+](C=C1)C,0.0102,2.89
323,101.325,1318.9,ABHPsL,1-methyl-1-propylpyrrolidinium bis(fluorosulfonyl)amide,FS(=O)(=O)[N-]S(=O)(=O)F.C[N+]1(CCCC1)CCC,0.0202,1.56
303,101.325,1302.7,ABJzJH,1-butyl-1-methylpyrrolidinium bis(fluorosulfonyl)amide,FS(=O)(=O)[N-]S(=O)(=O)F.C(CCC)[N+]1(CCCC1)C,0.0425,0.339
313,101.325,1294.8,ABJzJH,1-butyl-1-methylpyrrolidinium bis(fluorosulfonyl)amide,FS(=O)(=O)[N-]S(=O)(=O)F.C(CCC)[N+]1(CCCC1)C,0.0307,0.485
323,101.325,1287.1,ABJzJH,1-butyl-1-methylpyrrolidinium bis(fluorosulfonyl)amide,FS(=O)(=O)[N-]S(=O)(=O)F.C(CCC)[N+]1(CCCC1)C,0.0233,0.663
343,101.325,1271.8,ABJzJH,1-butyl-1-methylpyrrolidinium bis(fluorosulfonyl)amide,FS(=O)(=O)[N-]S(=O)(=O)F.C(CCC)[N+]1(CCCC1)C,0.0142,1.11
333,101.325,1279.4,ABJzJH,1-butyl-1-methylpyrrolidinium bis(fluorosulfonyl)amide,FS(=O)(=O)[N-]S(=O)(=O)F.C(CCC)[N+]1(CCCC1)C,0.018,0.872
363,101.325,1256.8,ABJzJH,1-butyl-1-methylpyrrolidinium bis(fluorosulfonyl)amide,FS(=O)(=O)[N-]S(=O)(=O)F.C(CCC)[N+]1(CCCC1)C,0.01028,1.669
293,101.325,1310.6,ABJzJH,1-butyl-1-methylpyrrolidinium bis(fluorosulfonyl)amide,FS(=O)(=O)[N-]S(=O)(=O)F.C(CCC)[N+]1(CCCC1)C,0.0614,0.223
353,101.325,1264.2,ABJzJH,1-butyl-1-methylpyrrolidinium bis(fluorosulfonyl)amide,FS(=O)(=O)[N-]S(=O)(=O)F.C(CCC)[N+]1(CCCC1)C,0.0114,1.377
373,101.325,1248.9,ABJzJH,1-butyl-1-methylpyrrolidinium bis(fluorosulfonyl)amide,FS(=O)(=O)[N-]S(=O)(=O)F.C(CCC)[N+]1(CCCC1)C,0.00861,1.986
303,101.325,1334.8,ABHPsL,1-methyl-1-propylpyrrolidinium bis(fluorosulfonyl)amide,FS(=O)(=O)[N-]S(=O)(=O)F.C[N+]1(CCCC1)CCC,0.0348,0.97
293,101.325,1342.9,ABHPsL,1-methyl-1-propylpyrrolidinium bis(fluorosulfonyl)amide,FS(=O)(=O)[N-]S(=O)(=O)F.C[N+]1(CCCC1)CCC,0.0478,0.72
323,101.325,1196.96,AAquXI,1-butylpyridinium tetrafluoroborate,[B-](F)(F)(F)F.CCCC[N+]1=CC=CC=C1,0.0442,0.785
313,101.325,1326.8,ABHPsL,1-methyl-1-propylpyrrolidinium bis(fluorosulfonyl)amide,FS(=O)(=O)[N-]S(=O)(=O)F.C[N+]1(CCCC1)CCC,0.0261,1.25
353,101.325,1295.6,ABHPsL,1-methyl-1-propylpyrrolidinium bis(fluorosulfonyl)amide,FS(=O)(=O)[N-]S(=O)(=O)F.C[N+]1(CCCC1)CCC,0.0105,2.75
343,101.325,1303.3,ABHPsL,1-methyl-1-propylpyrrolidinium bis(fluorosulfonyl)amide,FS(=O)(=O)[N-]S(=O)(=O)F.C[N+]1(CCCC1)CCC,0.0128,2.32
333,101.325,1311.0,ABHPsL,1-methyl-1-propylpyrrolidinium bis(fluorosulfonyl)amide,FS(=O)(=O)[N-]S(=O)(=O)F.C[N+]1(CCCC1)CCC,0.0159,1.92
373,101.325,1279.9,ABHPsL,1-methyl-1-propylpyrrolidinium bis(fluorosulfonyl)amide,FS(=O)(=O)[N-]S(=O)(=O)F.C[N+]1(CCCC1)CCC,0.0076,3.74
283,101.325,1225.36,AAquXI,1-butylpyridinium tetrafluoroborate,[B-](F)(F)(F)F.CCCC[N+]1=CC=CC=C1,0.457,0.089
308,101.325,1175.9,AAtemV,1-butyl-4-methylpyridinium tetrafluoroborate,[B-](F)(F)(F)F.CCCC[N+]1=CC=C(C=C1)C,0.1079,0.339
318,101.325,1200.36,AAquXI,1-butylpyridinium tetrafluoroborate,[B-](F)(F)(F)F.CCCC[N+]1=CC=CC=C1,0.05655,0.643
298,101.325,1182.8,AAtemV,1-butyl-4-methylpyridinium tetrafluoroborate,[B-](F)(F)(F)F.CCCC[N+]1=CC=C(C=C1)C,0.1999,0.1854
313,101.325,1172.7,AAtemV,1-butyl-4-methylpyridinium tetrafluoroborate,[B-](F)(F)(F)F.CCCC[N+]1=CC=C(C=C1)C,0.0778,0.439
323,101.325,1166.0,AAtemV,1-butyl-4-methylpyridinium tetrafluoroborate,[B-](F)(F)(F)F.CCCC[N+]1=CC=C(C=C1)C,0.0469,0.687
318,101.325,1169.2,AAtemV,1-butyl-4-methylpyridinium tetrafluoroborate,[B-](F)(F)(F)F.CCCC[N+]1=CC=C(C=C1)C,0.0662,0.555
333,101.325,1159.1,AAtemV,1-butyl-4-methylpyridinium tetrafluoroborate,[B-](F)(F)(F)F.CCCC[N+]1=CC=C(C=C1)C,0.0301,1.021
328,101.325,1162.5,AAtemV,1-butyl-4-methylpyridinium tetrafluoroborate,[B-](F)(F)(F)F.CCCC[N+]1=CC=C(C=C1)C,0.042,0.847
288,101.325,1189.8,AAtemV,1-butyl-4-methylpyridinium tetrafluoroborate,[B-](F)(F)(F)F.CCCC[N+]1=CC=C(C=C1)C,0.423,0.0911
303,101.325,1179.5,AAtemV,1-butyl-4-methylpyridinium tetrafluoroborate,[B-](F)(F)(F)F.CCCC[N+]1=CC=C(C=C1)C,0.138,0.254
283,101.325,1193.3,AAtemV,1-butyl-4-methylpyridinium tetrafluoroborate,[B-](F)(F)(F)F.CCCC[N+]1=CC=C(C=C1)C,0.624,0.0601
293,101.325,1186.3,AAtemV,1-butyl-4-methylpyridinium tetrafluoroborate,[B-](F)(F)(F)F.CCCC[N+]1=CC=C(C=C1)C,0.271,0.1318
328,101.325,1162.2,AAteAG,1-butyl-3-methylpyridinium tetrafluoroborate,[B-](F)(F)(F)F.CCCC[N+]1=CC=CC(=C1)C,0.039,0.851
283,101.325,1193.0,AAteAG,1-butyl-3-methylpyridinium tetrafluoroborate,[B-](F)(F)(F)F.CCCC[N+]1=CC=CC(=C1)C,0.524,0.0764
323,101.325,1165.6,AAteAG,1-butyl-3-methylpyridinium tetrafluoroborate,[B-](F)(F)(F)F.CCCC[N+]1=CC=CC(=C1)C,0.0482,0.704
333,101.325,1159.0,AAteAG,1-butyl-3-methylpyridinium tetrafluoroborate,[B-](F)(F)(F)F.CCCC[N+]1=CC=CC(=C1)C,0.033,1.014
298,101.325,1182.6,AAteAG,1-butyl-3-methylpyridinium tetrafluoroborate,[B-](F)(F)(F)F.CCCC[N+]1=CC=CC(=C1)C,0.1769,0.21
328,101.325,1193.36,AAquXI,1-butylpyridinium tetrafluoroborate,[B-](F)(F)(F)F.CCCC[N+]1=CC=CC=C1,0.03734,0.943
288,101.325,1189.5,AAteAG,1-butyl-3-methylpyridinium tetrafluoroborate,[B-](F)(F)(F)F.CCCC[N+]1=CC=CC(=C1)C,0.354,0.1106
293,101.325,1186.1,AAteAG,1-butyl-3-methylpyridinium tetrafluoroborate,[B-](F)(F)(F)F.CCCC[N+]1=CC=CC(=C1)C,0.247,0.1549
313,101.325,1172.4,AAteAG,1-butyl-3-methylpyridinium tetrafluoroborate,[B-](F)(F)(F)F.CCCC[N+]1=CC=CC(=C1)C,0.0764,0.461
318,101.325,1168.9,AAteAG,1-butyl-3-methylpyridinium tetrafluoroborate,[B-](F)(F)(F)F.CCCC[N+]1=CC=CC(=C1)C,0.06,0.575
308,101.325,1175.7,AAteAG,1-butyl-3-methylpyridinium tetrafluoroborate,[B-](F)(F)(F)F.CCCC[N+]1=CC=CC(=C1)C,0.0994,0.364
303,101.325,1179.2,AAteAG,1-butyl-3-methylpyridinium tetrafluoroborate,[B-](F)(F)(F)F.CCCC[N+]1=CC=CC(=C1)C,0.13,0.281
313,101.325,1203.87,AAquXI,1-butylpyridinium tetrafluoroborate,[B-](F)(F)(F)F.CCCC[N+]1=CC=CC=C1,0.0705,0.519
293,101.325,1218.02,AAquXI,1-butylpyridinium tetrafluoroborate,[B-](F)(F)(F)F.CCCC[N+]1=CC=CC=C1,0.2205,0.1807
308,101.325,1207.32,AAquXI,1-butylpyridinium tetrafluoroborate,[B-](F)(F)(F)F.CCCC[N+]1=CC=CC=C1,0.091,0.412
293,101.325,1099.5,ABETPF,N-octyl-3-methylpyridinium tetrafluoroborate,[B-](F)(F)(F)F.CCCCCCCC[N+]1=CC=CC(=C1)C,0.668,0.0266
323,101.325,1079.3,ABETPF,N-octyl-3-methylpyridinium tetrafluoroborate,[B-](F)(F)(F)F.CCCCCCCC[N+]1=CC=CC(=C1)C,0.1,0.1632
283,101.325,1106.2,ABETPF,N-octyl-3-methylpyridinium tetrafluoroborate,[B-](F)(F)(F)F.CCCCCCCC[N+]1=CC=CC(=C1)C,1.524,0.01146
303,101.325,1210.91,AAquXI,1-butylpyridinium tetrafluoroborate,[B-](F)(F)(F)F.CCCC[N+]1=CC=CC=C1,0.1195,0.321
283,101.325,1309.8,ABDWrN,1-butyl-3-methylimidazolium trifluoromethanesulfonate,CCCCN1C=C[N+](=C1)C.C(F)(F)(F)S(=O)(=O)[O-],0.201,0.14
298,101.325,1297.8,ABDWrN,1-butyl-3-methylimidazolium trifluoromethanesulfonate,CCCCN1C=C[N+](=C1)C.C(F)(F)(F)S(=O)(=O)[O-],0.0867,0.29
293,101.325,1301.7,ABDWrN,1-butyl-3-methylimidazolium trifluoromethanesulfonate,CCCCN1C=C[N+](=C1)C.C(F)(F)(F)S(=O)(=O)[O-],0.113,0.23
333,101.325,1270.1,ABDWrN,1-butyl-3-methylimidazolium trifluoromethanesulfonate,CCCCN1C=C[N+](=C1)C.C(F)(F)(F)S(=O)(=O)[O-],0.0218,0.724
353,101.325,1254.4,ABDWrN,1-butyl-3-methylimidazolium trifluoromethanesulfonate,CCCCN1C=C[N+](=C1)C.C(F)(F)(F)S(=O)(=O)[O-],0.0122,1.575
313,101.325,1285.7,ABDWrN,1-butyl-3-methylimidazolium trifluoromethanesulfonate,CCCCN1C=C[N+](=C1)C.C(F)(F)(F)S(=O)(=O)[O-],0.0444,0.358
333,101.325,1348.0,AAyCSX,1-ethyl-3-methylimidazolium trifluoromethanesulfonate,CCN1C=C[N+](=C1)C.C(F)(F)(F)S(=O)(=O)[O-],0.01502,2.246
323,101.325,1356.0,AAyCSX,1-ethyl-3-methylimidazolium trifluoromethanesulfonate,CCN1C=C[N+](=C1)C.C(F)(F)(F)S(=O)(=O)[O-],0.01948,1.82
353,101.325,1332.0,AAyCSX,1-ethyl-3-methylimidazolium trifluoromethanesulfonate,CCN1C=C[N+](=C1)C.C(F)(F)(F)S(=O)(=O)[O-],0.00984,3.287
313,101.325,1365.0,AAyCSX,1-ethyl-3-methylimidazolium trifluoromethanesulfonate,CCN1C=C[N+](=C1)C.C(F)(F)(F)S(=O)(=O)[O-],0.0262,1.419
343,101.325,1340.0,AAyCSX,1-ethyl-3-methylimidazolium trifluoromethanesulfonate,CCN1C=C[N+](=C1)C.C(F)(F)(F)S(=O)(=O)[O-],0.01173,2.756
298,101.325,1378.0,AAyCSX,1-ethyl-3-methylimidazolium trifluoromethanesulfonate,CCN1C=C[N+](=C1)C.C(F)(F)(F)S(=O)(=O)[O-],0.0433,0.91
318,101.325,1037.22,AApeAj,1-butyl-3-methylpyridinium dicyanamide,[N-](C#N)C#N.C(CCC)[N+]1=CC(=CC=C1)C,0.01796,1.715
288,101.325,1473.7,ABcDTm,2-methyl-1-propylpyridinium bis((trifluoromethyl)sulfonyl)amide,FC(S(=O)(=O)[N-]S(=O)(=O)C(F)(F)F)(F)F.CC1=[N+](C=CC=C1)CCC,0.1446,0.1637
298,101.325,1464.2,ABcDTm,2-methyl-1-propylpyridinium bis((trifluoromethyl)sulfonyl)amide,FC(S(=O)(=O)[N-]S(=O)(=O)C(F)(F)F)(F)F.CC1=[N+](C=CC=C1)CCC,0.084,0.28
318,101.325,1445.4,ABcDTm,2-methyl-1-propylpyridinium bis((trifluoromethyl)sulfonyl)amide,FC(S(=O)(=O)[N-]S(=O)(=O)C(F)(F)F)(F)F.CC1=[N+](C=CC=C1)CCC,0.03512,0.629
308,101.325,1043.21,AApeAj,1-butyl-3-methylpyridinium dicyanamide,[N-](C#N)C#N.C(CCC)[N+]1=CC(=CC=C1)C,0.0253,1.236
323,101.325,1034.21,AApeAj,1-butyl-3-methylpyridinium dicyanamide,[N-](C#N)C#N.C(CCC)[N+]1=CC(=CC=C1)C,0.01541,1.989
313,101.325,1040.26,AApeAj,1-butyl-3-methylpyridinium dicyanamide,[N-](C#N)C#N.C(CCC)[N+]1=CC(=CC=C1)C,0.02117,1.466
293,101.325,1052.56,AApeAj,1-butyl-3-methylpyridinium dicyanamide,[N-](C#N)C#N.C(CCC)[N+]1=CC(=CC=C1)C,0.0474,0.672
303,101.325,1046.36,AApeAj,1-butyl-3-methylpyridinium dicyanamide,[N-](C#N)C#N.C(CCC)[N+]1=CC(=CC=C1)C,0.03066,1.027
288,101.325,1055.64,AApeAj,1-butyl-3-methylpyridinium dicyanamide,[N-](C#N)C#N.C(CCC)[N+]1=CC(=CC=C1)C,0.0608,0.526
328,101.325,1031.21,AApeAj,1-butyl-3-methylpyridinium dicyanamide,[N-](C#N)C#N.C(CCC)[N+]1=CC(=CC=C1)C,0.01335,2.28
298,101.325,1049.45,AApeAj,1-butyl-3-methylpyridinium dicyanamide,[N-](C#N)C#N.C(CCC)[N+]1=CC(=CC=C1)C,0.0321,0.838
328,101.325,1436.1,ABcDTm,2-methyl-1-propylpyridinium bis((trifluoromethyl)sulfonyl)amide,FC(S(=O)(=O)[N-]S(=O)(=O)C(F)(F)F)(F)F.CC1=[N+](C=CC=C1)CCC,0.02495,0.866
308,101.325,1454.8,ABcDTm,2-methyl-1-propylpyridinium bis((trifluoromethyl)sulfonyl)amide,FC(S(=O)(=O)[N-]S(=O)(=O)C(F)(F)F)(F)F.CC1=[N+](C=CC=C1)CCC,0.0526,0.435
293,101.325,1469.0,ABcDTm,2-methyl-1-propylpyridinium bis((trifluoromethyl)sulfonyl)amide,FC(S(=O)(=O)[N-]S(=O)(=O)C(F)(F)F)(F)F.CC1=[N+](C=CC=C1)CCC,0.1091,0.216
313,101.325,1450.0,ABcDTm,2-methyl-1-propylpyridinium bis((trifluoromethyl)sulfonyl)amide,FC(S(=O)(=O)[N-]S(=O)(=O)C(F)(F)F)(F)F.CC1=[N+](C=CC=C1)CCC,0.04272,0.524
288,101.325,1515.4,ABZTJS,1-ethyl-2-methylpyridinium bis((trifluoromethyl)sulfonyl)amide,FC(S(=O)(=O)[N-]S(=O)(=O)C(F)(F)F)(F)F.C(C)[N+]1=C(C=CC=C1)C,0.1288,0.1989
303,101.325,1459.5,ABcDTm,2-methyl-1-propylpyridinium bis((trifluoromethyl)sulfonyl)amide,FC(S(=O)(=O)[N-]S(=O)(=O)C(F)(F)F)(F)F.CC1=[N+](C=CC=C1)CCC,0.06561,0.353
283,101.325,1520.3,ABZTJS,1-ethyl-2-methylpyridinium bis((trifluoromethyl)sulfonyl)amide,FC(S(=O)(=O)[N-]S(=O)(=O)C(F)(F)F)(F)F.C(C)[N+]1=C(C=CC=C1)C,0.1719,0.1508
333,101.325,1472.0,ABZTJS,1-ethyl-2-methylpyridinium bis((trifluoromethyl)sulfonyl)amide,FC(S(=O)(=O)[N-]S(=O)(=O)C(F)(F)F)(F)F.C(C)[N+]1=C(C=CC=C1)C,0.02131,1.085
328,101.325,1476.8,ABZTJS,1-ethyl-2-methylpyridinium bis((trifluoromethyl)sulfonyl)amide,FC(S(=O)(=O)[N-]S(=O)(=O)C(F)(F)F)(F)F.C(C)[N+]1=C(C=CC=C1)C,0.02474,0.945
313,101.325,1491.1,ABZTJS,1-ethyl-2-methylpyridinium bis((trifluoromethyl)sulfonyl)amide,FC(S(=O)(=O)[N-]S(=O)(=O)C(F)(F)F)(F)F.C(C)[N+]1=C(C=CC=C1)C,0.04124,0.589
303,101.325,1500.8,ABZTJS,1-ethyl-2-methylpyridinium bis((trifluoromethyl)sulfonyl)amide,FC(S(=O)(=O)[N-]S(=O)(=O)C(F)(F)F)(F)F.C(C)[N+]1=C(C=CC=C1)C,0.06156,0.403
308,101.325,1495.9,ABZTJS,1-ethyl-2-methylpyridinium bis((trifluoromethyl)sulfonyl)amide,FC(S(=O)(=O)[N-]S(=O)(=O)C(F)(F)F)(F)F.C(C)[N+]1=C(C=CC=C1)C,0.05011,0.492
318,101.325,1486.3,ABZTJS,1-ethyl-2-methylpyridinium bis((trifluoromethyl)sulfonyl)amide,FC(S(=O)(=O)[N-]S(=O)(=O)C(F)(F)F)(F)F.C(C)[N+]1=C(C=CC=C1)C,0.03439,0.698
293,101.325,1510.5,ABZTJS,1-ethyl-2-methylpyridinium bis((trifluoromethyl)sulfonyl)amide,FC(S(=O)(=O)[N-]S(=O)(=O)C(F)(F)F)(F)F.C(C)[N+]1=C(C=CC=C1)C,0.0985,0.258
298,101.325,1505.6,ABZTJS,1-ethyl-2-methylpyridinium bis((trifluoromethyl)sulfonyl)amide,FC(S(=O)(=O)[N-]S(=O)(=O)C(F)(F)F)(F)F.C(C)[N+]1=C(C=CC=C1)C,0.0771,0.326
323,101.325,1440.7,ABcDTm,2-methyl-1-propylpyridinium bis((trifluoromethyl)sulfonyl)amide,FC(S(=O)(=O)[N-]S(=O)(=O)C(F)(F)F)(F)F.CC1=[N+](C=CC=C1)CCC,0.02939,0.742
283,101.325,1478.5,ABcDTm,2-methyl-1-propylpyridinium bis((trifluoromethyl)sulfonyl)amide,FC(S(=O)(=O)[N-]S(=O)(=O)C(F)(F)F)(F)F.CC1=[N+](C=CC=C1)CCC,0.199,0.1202
323,101.325,1481.5,ABZTJS,1-ethyl-2-methylpyridinium bis((trifluoromethyl)sulfonyl)amide,FC(S(=O)(=O)[N-]S(=O)(=O)C(F)(F)F)(F)F.C(C)[N+]1=C(C=CC=C1)C,0.029,0.815
333,101.325,1431.4,ABcDTm,2-methyl-1-propylpyridinium bis((trifluoromethyl)sulfonyl)amide,FC(S(=O)(=O)[N-]S(=O)(=O)C(F)(F)F)(F)F.CC1=[N+](C=CC=C1)CCC,0.0215,1.0
333,101.325,1178.4,AAteYX,1-butyl-2-methylpyridinium tetrafluoroborate,[B-](F)(F)(F)F.CCCC[N+]1=CC=CC=C1C,0.0382,0.64
323,101.325,1185.2,AAteYX,1-butyl-2-methylpyridinium tetrafluoroborate,[B-](F)(F)(F)F.CCCC[N+]1=CC=CC=C1C,0.0889,0.419
318,101.325,1188.5,AAteYX,1-butyl-2-methylpyridinium tetrafluoroborate,[B-](F)(F)(F)F.CCCC[N+]1=CC=CC=C1C,0.1147,0.331
328,101.325,1181.8,AAteYX,1-butyl-2-methylpyridinium tetrafluoroborate,[B-](F)(F)(F)F.CCCC[N+]1=CC=CC=C1C,0.0703,0.526
293,101.325,1205.4,AAteYX,1-butyl-2-methylpyridinium tetrafluoroborate,[B-](F)(F)(F)F.CCCC[N+]1=CC=CC=C1C,0.568,0.0703
303,101.325,1198.7,AAteYX,1-butyl-2-methylpyridinium tetrafluoroborate,[B-](F)(F)(F)F.CCCC[N+]1=CC=CC=C1C,0.276,0.142
313,101.325,1191.9,AAteYX,1-butyl-2-methylpyridinium tetrafluoroborate,[B-](F)(F)(F)F.CCCC[N+]1=CC=CC=C1C,0.15,0.254
308,101.325,1195.2,AAteYX,1-butyl-2-methylpyridinium tetrafluoroborate,[B-](F)(F)(F)F.CCCC[N+]1=CC=CC=C1C,0.202,0.1926
298,101.325,1202.0,AAteYX,1-butyl-2-methylpyridinium tetrafluoroborate,[B-](F)(F)(F)F.CCCC[N+]1=CC=CC=C1C,0.389,0.1012
323,101.325,1266.7,AAmDWl,1-ethyl-3-methylimidazolium tetrafluoroborate,[B-](F)(F)(F)F.CCN1C=C[N+](=C1)C,0.01735,2.85
308,101.325,1277.9,AAmDWl,1-ethyl-3-methylimidazolium tetrafluoroborate,[B-](F)(F)(F)F.CCN1C=C[N+](=C1)C,0.02722,2.02
283,101.325,1297.0,AAmDWl,1-ethyl-3-methylimidazolium tetrafluoroborate,[B-](F)(F)(F)F.CCN1C=C[N+](=C1)C,0.0678,0.896
288,101.325,1293.2,AAmDWl,1-ethyl-3-methylimidazolium tetrafluoroborate,[B-](F)(F)(F)F.CCN1C=C[N+](=C1)C,0.05865,0.611
298,101.325,1285.5,AAmDWl,1-ethyl-3-methylimidazolium tetrafluoroborate,[B-](F)(F)(F)F.CCN1C=C[N+](=C1)C,0.03884,1.356
293,101.325,1289.4,AAmDWl,1-ethyl-3-methylimidazolium tetrafluoroborate,[B-](F)(F)(F)F.CCN1C=C[N+](=C1)C,0.04734,1.305
303,101.325,1281.7,AAmDWl,1-ethyl-3-methylimidazolium tetrafluoroborate,[B-](F)(F)(F)F.CCN1C=C[N+](=C1)C,0.03231,1.788
313,101.325,1274.2,AAmDWl,1-ethyl-3-methylimidazolium tetrafluoroborate,[B-](F)(F)(F)F.CCN1C=C[N+](=C1)C,0.02319,2.28
288,101.325,1111.12,ABCNEm,1-methyl-3-octylimidazolium tetrafluoroborate,[B-](F)(F)(F)F.CCCCCCCCN1C=C[N+](=C1)C,0.673,0.0312
308,101.325,1097.49,ABCNEm,1-methyl-3-octylimidazolium tetrafluoroborate,[B-](F)(F)(F)F.CCCCCCCCN1C=C[N+](=C1)C,0.1882,0.0992
318,101.325,1090.78,ABCNEm,1-methyl-3-octylimidazolium tetrafluoroborate,[B-](F)(F)(F)F.CCCCCCCCN1C=C[N+](=C1)C,0.1164,0.167
323,101.325,1087.45,ABCNEm,1-methyl-3-octylimidazolium tetrafluoroborate,[B-](F)(F)(F)F.CCCCCCCCN1C=C[N+](=C1)C,0.0887,0.205
318,101.325,1270.4,AAmDWl,1-ethyl-3-methylimidazolium tetrafluoroborate,[B-](F)(F)(F)F.CCN1C=C[N+](=C1)C,0.01997,2.55
303,101.325,1100.92,ABCNEm,1-methyl-3-octylimidazolium tetrafluoroborate,[B-](F)(F)(F)F.CCCCCCCCN1C=C[N+](=C1)C,0.251,0.076
308,101.325,1138.53,AAwsUz,1-hexyl-3-methylimidazolium tetrafluoroborate,[B-](F)(F)(F)F.CCCCCCN1C=C[N+](=C1)C,0.085,0.207
293,101.325,1148.92,AAwsUz,1-hexyl-3-methylimidazolium tetrafluoroborate,[B-](F)(F)(F)F.CCCCCCN1C=C[N+](=C1)C,0.281,0.0893
283,101.325,1155.97,AAwsUz,1-hexyl-3-methylimidazolium tetrafluoroborate,[B-](F)(F)(F)F.CCCCCCN1C=C[N+](=C1)C,0.559,0.0461
288,101.325,1152.44,AAwsUz,1-hexyl-3-methylimidazolium tetrafluoroborate,[B-](F)(F)(F)F.CCCCCCN1C=C[N+](=C1)C,0.273,0.0672
318,101.325,1131.72,AAwsUz,1-hexyl-3-methylimidazolium tetrafluoroborate,[B-](F)(F)(F)F.CCCCCCN1C=C[N+](=C1)C,0.053,0.326
313,101.325,1135.1,AAwsUz,1-hexyl-3-methylimidazolium tetrafluoroborate,[B-](F)(F)(F)F.CCCCCCN1C=C[N+](=C1)C,0.0928,0.2497
323,101.325,1128.3,AAwsUz,1-hexyl-3-methylimidazolium tetrafluoroborate,[B-](F)(F)(F)F.CCCCCCN1C=C[N+](=C1)C,0.0598,0.3782
298,101.325,1145.47,AAwsUz,1-hexyl-3-methylimidazolium tetrafluoroborate,[B-](F)(F)(F)F.CCCCCCN1C=C[N+](=C1)C,0.2059,0.1229
303,101.325,1141.99,AAwsUz,1-hexyl-3-methylimidazolium tetrafluoroborate,[B-](F)(F)(F)F.CCCCCCN1C=C[N+](=C1)C,0.1558,0.1593
308,101.325,1439.32,ABcDJB,1-butylpyridinium bis[(trifluoromethyl)sulfonyl]imide,[N-](S(=O)(=O)C(F)(F)F)S(=O)(=O)C(F)(F)F.C(CCC)[N+]1=CC=CC=C1,0.04009,0.4835
303,101.325,1444.2,ABcDJB,1-butylpyridinium bis[(trifluoromethyl)sulfonyl]imide,[N-](S(=O)(=O)C(F)(F)F)S(=O)(=O)C(F)(F)F.C(CCC)[N+]1=CC=CC=C1,0.04915,0.394
333,101.325,1416.78,ABcDJB,1-butylpyridinium bis[(trifluoromethyl)sulfonyl]imide,[N-](S(=O)(=O)C(F)(F)F)S(=O)(=O)C(F)(F)F.C(CCC)[N+]1=CC=CC=C1,0.01751,1.005
328,101.325,1421.22,ABcDJB,1-butylpyridinium bis[(trifluoromethyl)sulfonyl]imide,[N-](S(=O)(=O)C(F)(F)F)S(=O)(=O)C(F)(F)F.C(CCC)[N+]1=CC=CC=C1,0.02023,0.909
