Repository: mitchell-johnstone/IL_molGCT

# Ionic Liquid Molecular Generative Chemical Transformer (ILmolGCT)
This builds off the GCT (details below), improving the general structure and applying it to the Ionic Liquid field.

# Updates / Improvements
- [x] Fix environment YAML file to be cross platform

## Data
- [x] Replace the tokenization process to remove write/read delay
- [ ] Add Ionic Liquid data
- [ ] Switch conditions to list for more scalability
- [ ] Use DataLoader object for batching instead of makeshift iterator

## Training
- [x] Improve the cuda implementation to utilize available GPUS
- [x] Implement multi-gpu using DataParallel
- [ ] Implement multi-gpu using DistributedDataParallel

File: data/IL/train.csv (part 1 of 12)
src,trg,Temperature,Pressure,DynViscosity,Density,ElecConductivity
CCCC[NH+]=C(N(C)(C))N(C)C.[Fe-](Br)(Cl)(Cl)(Cl),CCCC[NH+]=C(N(C)(C))N(C)C.[Fe-](Br)(Cl)(Cl)(Cl),283.15,101.325,0.317,1441.0,0.0656
CCCC[NH+]=C(N(C)(C))N(C)C.[Fe-](Br)(Cl)(Cl)(Cl),CCCC[NH+]=C(N(C)(C))N(C)C.[Fe-](Br)(Cl)(Cl)(Cl),288.15,101.325,0.2186,1426.0,0.0791
CCCC[NH+]=C(N(C)(C))N(C)C.[Fe-](Br)(Cl)(Cl)(Cl),CCCC[NH+]=C(N(C)(C))N(C)C.[Fe-](Br)(Cl)(Cl)(Cl),293.15,101.325,0.1558,1409.0,0.0923
CCCC[NH+]=C(N(C)(C))N(C)C.[Fe-](Br)(Cl)(Cl)(Cl),CCCC[NH+]=C(N(C)(C))N(C)C.[Fe-](Br)(Cl)(Cl)(Cl),298.15,101.325,0.1154,1402.0,0.1037
CCCC[NH+]=C(N(C)(C))N(C)C.[Fe-](Br)(Cl)(Cl)(Cl),CCCC[NH+]=C(N(C)(C))N(C)C.[Fe-](Br)(Cl)(Cl)(Cl),303.15,101.325,0.087,1384.0,0.1115
CCCC[NH+]=C(N(C)(C))N(C)C.[Fe-](Br)(Cl)(Cl)(Cl),CCCC[NH+]=C(N(C)(C))N(C)C.[Fe-](Br)(Cl)(Cl)(Cl),308.15,101.325,0.0672,1374.0,0.1149
CCCC[NH+]=C(N(C)(C))N(C)C.[Fe-](Br)(Cl)(Cl)(Cl),CCCC[NH+]=C(N(C)(C))N(C)C.[Fe-](Br)(Cl)(Cl)(Cl),313.15,101.325,0.05302,1365.0,0.1157
C[N+]1=CN(C=C1)CCCC.[B+3]([F-])([F-])([O-]C(=O)C(F)(F)(F))([O-]C(=O)C(F)(F)(F)),C[N+]1=CN(C=C1)CCCC.[B+3]([F-])([F-])([O-]C(=O)C(F)(F)(F))([O-]C(=O)C(F)(F)(F)),298.15,101.325,0.02975,1357.0,0.5439
C[N+]1=CN(C=C1)CCCC.[B+3]([F-])([F-])([O-]C(=O)C(F)(F)(F))([O-]C(=O)C(F)(F)(F)),C[N+]1=CN(C=C1)CCCC.[B+3]([F-])([F-])([O-]C(=O)C(F)(F)(F))([O-]C(=O)C(F)(F)(F)),303.15,101.325,0.02433,1352.0,0.6528
C[N+]1=CN(C=C1)CCCC.[B+3]([F-])([F-])([O-]C(=O)C(F)(F)(F))([O-]C(=O)C(F)(F)(F)),C[N+]1=CN(C=C1)CCCC.[B+3]([F-])([F-])([O-]C(=O)C(F)(F)(F))([O-]C(=O)C(F)(F)(F)),313.15,101.325,0.017,1341.0,0.9035
C[N+]1=CN(C=C1)CCCC.[B+3]([F-])([F-])([O-]C(=O)C(F)(F)(F))([O-]C(=O)C(F)(F)(F)),C[N+]1=CN(C=C1)CCCC.[B+3]([F-])([F-])([O-]C(=O)C(F)(F)(F))([O-]C(=O)C(F)(F)(F)),323.15,101.325,0.01246,1330.0,1.1952
C[N+]1=CN(C=C1)CCCC.[B+3]([F-])([F-])([O-]C(=O)C(F)(F)(F))([O-]C(=O)C(F)(F)(F)),C[N+]1=CN(C=C1)CCCC.[B+3]([F-])([F-])([O-]C(=O)C(F)(F)(F))([O-]C(=O)C(F)(F)(F)),333.15,101.325,0.0095,1320.0,1.5247
FC(S(=O)(=O)NS(=O)(=O)C(F)(F)F)(F)F.C(C)(=O)OCC[N+](COCCC)(C)C,FC(S(=O)(=O)NS(=O)(=O)C(F)(F)F)(F)F.C(C)(=O)OCC[N+](COCCC)(C)C,298.1,101.325,0.179,1393.0,0.121
[B-](F)(F)(F)F.CCCC[N+]1=CC=CC(=C1)C,[B-](F)(F)(F)F.CCCC[N+]1=CC=CC(=C1)C,278.15,101.325,0.808,1195.9,0.0495
[B-](F)(F)(F)F.CCCC[N+]1=CC=CC(=C1)C,[B-](F)(F)(F)F.CCCC[N+]1=CC=CC(=C1)C,280.65,101.325,0.648,1194.3,0.0603
[B-](F)(F)(F)F.CCCC[N+]1=CC=CC(=C1)C,[B-](F)(F)(F)F.CCCC[N+]1=CC=CC(=C1)C,283.15,101.325,0.524,1192.6,0.0764
[B-](F)(F)(F)F.CCCC[N+]1=CC=CC(=C1)C,[B-](F)(F)(F)F.CCCC[N+]1=CC=CC(=C1)C,285.65,101.325,0.43,1190.9,0.0897
[B-](F)(F)(F)F.CCCC[N+]1=CC=CC(=C1)C,[B-](F)(F)(F)F.CCCC[N+]1=CC=CC(=C1)C,288.15,101.325,0.354,1189.3,0.1106
[B-](F)(F)(F)F.CCCC[N+]1=CC=CC(=C1)C,[B-](F)(F)(F)F.CCCC[N+]1=CC=CC(=C1)C,290.65,101.325,0.294,1187.8,0.1278
[B-](F)(F)(F)F.CCCC[N+]1=CC=CC(=C1)C,[B-](F)(F)(F)F.CCCC[N+]1=CC=CC(=C1)C,293.15,101.325,0.226,1189.0,0.1549
[B-](F)(F)(F)F.CCCC[N+]1=CC=CC(=C1)C,[B-](F)(F)(F)F.CCCC[N+]1=CC=CC(=C1)C,295.65,101.325,0.209,1184.3,0.1766
[B-](F)(F)(F)F.CCCC[N+]1=CC=CC(=C1)C,[B-](F)(F)(F)F.CCCC[N+]1=CC=CC(=C1)C,298.15,101.325,0.17,1182.19,0.21
[B-](F)(F)(F)F.CCCC[N+]1=CC=CC(=C1)C,[B-](F)(F)(F)F.CCCC[N+]1=CC=CC(=C1)C,300.65,101.325,0.152,1180.6,0.238
[B-](F)(F)(F)F.CCCC[N+]1=CC=CC(=C1)C,[B-](F)(F)(F)F.CCCC[N+]1=CC=CC(=C1)C,303.15,101.325,0.129,1172.0,0.281
[B-](F)(F)(F)F.CCCC[N+]1=CC=CC(=C1)C,[B-](F)(F)(F)F.CCCC[N+]1=CC=CC(=C1)C,305.65,101.325,0.1129,1177.2,0.315
[B-](F)(F)(F)F.CCCC[N+]1=CC=CC(=C1)C,[B-](F)(F)(F)F.CCCC[N+]1=CC=CC(=C1)C,308.15,101.325,0.097,1168.0,0.364
[B-](F)(F)(F)F.CCCC[N+]1=CC=CC(=C1)C,[B-](F)(F)(F)F.CCCC[N+]1=CC=CC(=C1)C,310.65,101.325,0.0869,1173.5,0.404
[B-](F)(F)(F)F.CCCC[N+]1=CC=CC(=C1)C,[B-](F)(F)(F)F.CCCC[N+]1=CC=CC(=C1)C,313.15,101.325,0.0733,1166.0,0.461
[B-](F)(F)(F)F.CCCC[N+]1=CC=CC(=C1)C,[B-](F)(F)(F)F.CCCC[N+]1=CC=CC(=C1)C,315.65,101.325,0.0676,1170.0,0.517
[B-](F)(F)(F)F.CCCC[N+]1=CC=CC(=C1)C,[B-](F)(F)(F)F.CCCC[N+]1=CC=CC(=C1)C,318.15,101.325,0.0591,1168.31,0.575
[B-](F)(F)(F)F.CCCC[N+]1=CC=CC(=C1)C,[B-](F)(F)(F)F.CCCC[N+]1=CC=CC(=C1)C,320.65,101.325,0.0537,1166.6,0.638
[B-](F)(F)(F)F.CCCC[N+]1=CC=CC(=C1)C,[B-](F)(F)(F)F.CCCC[N+]1=CC=CC(=C1)C,323.15,101.325,0.0466,1160.0,0.704
[B-](F)(F)(F)F.CCCC[N+]1=CC=CC(=C1)C,[B-](F)(F)(F)F.CCCC[N+]1=CC=CC(=C1)C,325.65,101.325,0.0432,1163.2,0.775
[B-](F)(F)(F)F.CCCC[N+]1=CC=CC(=C1)C,[B-](F)(F)(F)F.CCCC[N+]1=CC=CC(=C1)C,328.15,101.325,0.039,1161.5,0.851
CCCCN1C=C[N+](=C1)C.C(C(F)(F)S(=O)(=O)[N-]S(=O)(=O)C(C(F)(F)F)(F)F)(F)(F)F,CCCCN1C=C[N+](=C1)C.C(C(F)(F)S(=O)(=O)[N-]S(=O)(=O)C(C(F)(F)F)(F)F)(F)(F)F,273.15,101.0,0.579,1539.6,0.0324
CCCCN1C=C[N+](=C1)C.C(C(F)(F)S(=O)(=O)[N-]S(=O)(=O)C(C(F)(F)F)(F)F)(F)(F)F,CCCCN1C=C[N+](=C1)C.C(C(F)(F)S(=O)(=O)[N-]S(=O)(=O)C(C(F)(F)F)(F)F)(F)(F)F,278.15,101.0,0.399,1534.0,0.046
CCCCN1C=C[N+](=C1)C.C(C(F)(F)S(=O)(=O)[N-]S(=O)(=O)C(C(F)(F)F)(F)F)(F)(F)F,CCCCN1C=C[N+](=C1)C.C(C(F)(F)S(=O)(=O)[N-]S(=O)(=O)C(C(F)(F)F)(F)F)(F)(F)F,283.15,101.0,0.282,1528.5,0.0634
CCCCN1C=C[N+](=C1)C.C(C(F)(F)S(=O)(=O)[N-]S(=O)(=O)C(C(F)(F)F)(F)F)(F)(F)F,CCCCN1C=C[N+](=C1)C.C(C(F)(F)S(=O)(=O)[N-]S(=O)(=O)C(C(F)(F)F)(F)F)(F)(F)F,288.15,101.0,0.205,1523.9,0.0853
CCCCN1C=C[N+](=C1)C.C(C(F)(F)S(=O)(=O)[N-]S(=O)(=O)C(C(F)(F)F)(F)F)(F)(F)F,CCCCN1C=C[N+](=C1)C.C(C(F)(F)S(=O)(=O)[N-]S(=O)(=O)C(C(F)(F)F)(F)F)(F)(F)F,293.15,101.0,0.1533,1518.5,0.1122
CCCCN1C=C[N+](=C1)C.C(C(F)(F)S(=O)(=O)[N-]S(=O)(=O)C(C(F)(F)F)(F)F)(F)(F)F,CCCCN1C=C[N+](=C1)C.C(C(F)(F)S(=O)(=O)[N-]S(=O)(=O)C(C(F)(F)F)(F)F)(F)(F)F,293.15,101.325,0.151,1519.0,0.11
CCCCN1C=C[N+](=C1)C.C(C(F)(F)S(=O)(=O)[N-]S(=O)(=O)C(C(F)(F)F)(F)F)(F)(F)F,CCCCN1C=C[N+](=C1)C.C(C(F)(F)S(=O)(=O)[N-]S(=O)(=O)C(C(F)(F)F)(F)F)(F)(F)F,298.15,101.0,0.1159,1513.2,0.145
CCCCN1C=C[N+](=C1)C.C(C(F)(F)S(=O)(=O)[N-]S(=O)(=O)C(C(F)(F)F)(F)F)(F)(F)F,CCCCN1C=C[N+](=C1)C.C(C(F)(F)S(=O)(=O)[N-]S(=O)(=O)C(C(F)(F)F)(F)F)(F)(F)F,298.15,101.325,0.112,1514.0,0.15
CCCCN1C=C[N+](=C1)C.C(C(F)(F)S(=O)(=O)[N-]S(=O)(=O)C(C(F)(F)F)(F)F)(F)(F)F,CCCCN1C=C[N+](=C1)C.C(C(F)(F)S(=O)(=O)[N-]S(=O)(=O)C(C(F)(F)F)(F)F)(F)(F)F,303.15,101.0,0.0897,1508.0,0.1829
CCCCN1C=C[N+](=C1)C.C(C(F)(F)S(=O)(=O)[N-]S(=O)(=O)C(C(F)(F)F)(F)F)(F)(F)F,CCCCN1C=C[N+](=C1)C.C(C(F)(F)S(=O)(=O)[N-]S(=O)(=O)C(C(F)(F)F)(F)F)(F)(F)F,303.15,101.325,0.0869,1509.0,0.19
CCCCN1C=C[N+](=C1)C.C(C(F)(F)S(=O)(=O)[N-]S(=O)(=O)C(C(F)(F)F)(F)F)(F)(F)F,CCCCN1C=C[N+](=C1)C.C(C(F)(F)S(=O)(=O)[N-]S(=O)(=O)C(C(F)(F)F)(F)F)(F)(F)F,313.15,101.0,0.0566,1497.5,0.278
CCCCN1C=C[N+](=C1)C.C(C(F)(F)S(=O)(=O)[N-]S(=O)(=O)C(C(F)(F)F)(F)F)(F)(F)F,CCCCN1C=C[N+](=C1)C.C(C(F)(F)S(=O)(=O)[N-]S(=O)(=O)C(C(F)(F)F)(F)F)(F)(F)F,313.15,101.325,0.0551,1498.0,0.28
CCCCN1C=C[N+](=C1)C.C(C(F)(F)S(=O)(=O)[N-]S(=O)(=O)C(C(F)(F)F)(F)F)(F)(F)F,CCCCN1C=C[N+](=C1)C.C(C(F)(F)S(=O)(=O)[N-]S(=O)(=O)C(C(F)(F)F)(F)F)(F)(F)F,323.15,101.0,0.0379,1487.1,0.4
CCCCN1C=C[N+](=C1)C.C(C(F)(F)S(=O)(=O)[N-]S(=O)(=O)C(C(F)(F)F)(F)F)(F)(F)F,CCCCN1C=C[N+](=C1)C.C(C(F)(F)S(=O)(=O)[N-]S(=O)(=O)C(C(F)(F)F)(F)F)(F)(F)F,333.15,101.0,0.0266,1476.7,0.549
CCCCN1C=C[N+](=C1)C.C(C(F)(F)S(=O)(=O)[N-]S(=O)(=O)C(C(F)(F)F)(F)F)(F)(F)F,CCCCN1C=C[N+](=C1)C.C(C(F)(F)S(=O)(=O)[N-]S(=O)(=O)C(C(F)(F)F)(F)F)(F)(F)F,343.15,101.0,0.01948,1466.5,0.724
CCCCN1C=C[N+](=C1)C.C(C(F)(F)S(=O)(=O)[N-]S(=O)(=O)C(C(F)(F)F)(F)F)(F)(F)F,CCCCN1C=C[N+](=C1)C.C(C(F)(F)S(=O)(=O)[N-]S(=O)(=O)C(C(F)(F)F)(F)F)(F)(F)F,353.15,101.0,0.01474,1456.3,0.928
C1(=CC=CC=C1)[B-](F)(F)F.C(CCC)[N+]1(CCCCC1)C,C1(=CC=CC=C1)[B-](F)(F)F.C(CCC)[N+]1(CCCCC1)C,303.0,101.325,0.725,1105.0,0.033
C1(=CC=CC=C1)[B-](F)(F)F.C(CCC)[N+]1(CCCCC1)C,C1(=CC=CC=C1)[B-](F)(F)F.C(CCC)[N+]1(CCCCC1)C,303.0,101.325,0.725,1105.0,0.0328
C1(=CC=CC=C1)[B-](F)(F)F.C(CCC)[N+]1(CCCCC1)C,C1(=CC=CC=C1)[B-](F)(F)F.C(CCC)[N+]1(CCCCC1)C,308.0,101.325,0.485,1102.0,0.047
C1(=CC=CC=C1)[B-](F)(F)F.C(CCC)[N+]1(CCCCC1)C,C1(=CC=CC=C1)[B-](F)(F)F.C(CCC)[N+]1(CCCCC1)C,313.0,101.325,0.336,1099.0,0.064
C1(=CC=CC=C1)[B-](F)(F)F.C(CCC)[N+]1(CCCCC1)C,C1(=CC=CC=C1)[B-](F)(F)F.C(CCC)[N+]1(CCCCC1)C,318.0,101.325,0.24,1096.0,0.088
C1(=CC=CC=C1)[B-](F)(F)F.C(CCC)[N+]1(CCCCC1)C,C1(=CC=CC=C1)[B-](F)(F)F.C(CCC)[N+]1(CCCCC1)C,323.0,101.325,0.176,1093.0,0.114
C1(=CC=CC=C1)[B-](F)(F)F.C(CCC)[N+]1(CCCCC1)C,C1(=CC=CC=C1)[B-](F)(F)F.C(CCC)[N+]1(CCCCC1)C,328.0,101.325,0.1323,1090.0,0.15
C1(=CC=CC=C1)[B-](F)(F)F.C(CCC)[N+]1(CCCCC1)C,C1(=CC=CC=C1)[B-](F)(F)F.C(CCC)[N+]1(CCCCC1)C,333.0,101.325,0.1015,1087.0,0.197
C1(=CC=CC=C1)[B-](F)(F)F.C(CCC)[N+]1(CCCCC1)C,C1(=CC=CC=C1)[B-](F)(F)F.C(CCC)[N+]1(CCCCC1)C,338.0,101.325,0.0794,1084.0,0.255
C1(=CC=CC=C1)[B-](F)(F)F.C(CCC)[N+]1(CCCCC1)C,C1(=CC=CC=C1)[B-](F)(F)F.C(CCC)[N+]1(CCCCC1)C,343.0,101.325,0.0632,1081.0,0.321
C1(=CC=CC=C1)[B-](F)(F)F.C(CCC)[N+]1(CCCCC1)C,C1(=CC=CC=C1)[B-](F)(F)F.C(CCC)[N+]1(CCCCC1)C,348.0,101.325,0.051,1078.0,0.416
C1(=CC=CC=C1)[B-](F)(F)F.C(CCC)[N+]1(CCCCC1)C,C1(=CC=CC=C1)[B-](F)(F)F.C(CCC)[N+]1(CCCCC1)C,353.0,101.325,0.0418,1075.0,0.494
CCN1C=C[N+](=C1)C.C(C(F)(F)[P-](C(C(F)(F)F)(F)F)(C(C(F)(F)F)(F)F)(F)(F)F)(F)(F)F,CCN1C=C[N+](=C1)C.C(C(F)(F)[P-](C(C(F)(F)F)(F)F)(C(C(F)(F)F)(F)F)(F)(F)F)(F)(F)F,278.15,101.0,0.168,1732.93,0.224
CCN1C=C[N+](=C1)C.C(C(F)(F)[P-](C(C(F)(F)F)(F)F)(C(C(F)(F)F)(F)F)(F)(F)F)(F)(F)F,CCN1C=C[N+](=C1)C.C(C(F)(F)[P-](C(C(F)(F)F)(F)F)(C(C(F)(F)F)(F)F)(F)(F)F)(F)(F)F,288.15,101.0,0.0965,1720.83,0.362
CCN1C=C[N+](=C1)C.C(C(F)(F)[P-](C(C(F)(F)F)(F)F)(C(C(F)(F)F)(F)F)(F)(F)F)(F)(F)F,CCN1C=C[N+](=C1)C.C(C(F)(F)[P-](C(C(F)(F)F)(F)F)(C(C(F)(F)F)(F)F)(F)(F)F)(F)(F)F,298.15,101.0,0.0605,1708.84,0.539
CCN1C=C[N+](=C1)C.C(C(F)(F)[P-](C(C(F)(F)F)(F)F)(C(C(F)(F)F)(F)F)(F)(F)F)(F)(F)F,CCN1C=C[N+](=C1)C.C(C(F)(F)[P-](C(C(F)(F)F)(F)F)(C(C(F)(F)F)(F)F)(F)(F)F)(F)(F)F,308.15,101.0,0.0408,1696.96,0.757
CCN1C=C[N+](=C1)C.C(C(F)(F)[P-](C(C(F)(F)F)(F)F)(C(C(F)(F)F)(F)F)(F)(F)F)(F)(F)F,CCN1C=C[N+](=C1)C.C(C(F)(F)[P-](C(C(F)(F)F)(F)F)(C(C(F)(F)F)(F)F)(F)(F)F)(F)(F)F,318.15,101.0,0.02898,1685.16,1.018
CCN1C=C[N+](=C1)C.C(C(F)(F)[P-](C(C(F)(F)F)(F)F)(C(C(F)(F)F)(F)F)(F)(F)F)(F)(F)F,CCN1C=C[N+](=C1)C.C(C(F)(F)[P-](C(C(F)(F)F)(F)F)(C(C(F)(F)F)(F)F)(F)(F)F)(F)(F)F,328.15,101.0,0.02141,1673.43,1.318
CCN1C=C[N+](=C1)C.C(C(F)(F)[P-](C(C(F)(F)F)(F)F)(C(C(F)(F)F)(F)F)(F)(F)F)(F)(F)F,CCN1C=C[N+](=C1)C.C(C(F)(F)[P-](C(C(F)(F)F)(F)F)(C(C(F)(F)F)(F)F)(F)(F)F)(F)(F)F,338.15,101.0,0.01629,1661.79,1.658
CCN1C=C[N+](=C1)C.C(C(F)(F)[P-](C(C(F)(F)F)(F)F)(C(C(F)(F)F)(F)F)(F)(F)F)(F)(F)F,CCN1C=C[N+](=C1)C.C(C(F)(F)[P-](C(C(F)(F)F)(F)F)(C(C(F)(F)F)(F)F)(F)(F)F)(F)(F)F,348.15,101.0,0.01278,1650.23,2.028
CCN1C=C[N+](=C1)C.C(C(F)(F)[P-](C(C(F)(F)F)(F)F)(C(C(F)(F)F)(F)F)(F)(F)F)(F)(F)F,CCN1C=C[N+](=C1)C.C(C(F)(F)[P-](C(C(F)(F)F)(F)F)(C(C(F)(F)F)(F)F)(F)(F)F)(F)(F)F,358.15,101.0,0.01023,1638.73,2.429
FC(S(=O)(=O)NS(=O)(=O)C(F)(F)F)(F)F.OCC[N+](COCCCCCCCCC)(C)C,FC(S(=O)(=O)NS(=O)(=O)C(F)(F)F)(F)F.OCC[N+](COCCCCCCCCC)(C)C,298.1,101.325,0.166,1268.0,0.077
C(CCCCC)(=O)[O-].OCC[NH2+]C1=CC=CC=C1,C(CCCCC)(=O)[O-].OCC[NH2+]C1=CC=CC=C1,293.15,100.0,0.0496,1039.8,0.000831
C(CCCCC)(=O)[O-].OCC[NH2+]C1=CC=CC=C1,C(CCCCC)(=O)[O-].OCC[NH2+]C1=CC=CC=C1,298.15,100.0,0.0397,1035.5,0.000954
C(CCCCC)(=O)[O-].OCC[NH2+]C1=CC=CC=C1,C(CCCCC)(=O)[O-].OCC[NH2+]C1=CC=CC=C1,303.15,100.0,0.0284,1031.2,0.001089
C(CCCCC)(=O)[O-].OCC[NH2+]C1=CC=CC=C1,C(CCCCC)(=O)[O-].OCC[NH2+]C1=CC=CC=C1,308.15,100.0,0.021,1027.0,0.001246
C(CCCCC)(=O)[O-].OCC[NH2+]C1=CC=CC=C1,C(CCCCC)(=O)[O-].OCC[NH2+]C1=CC=CC=C1,313.15,100.0,0.0159,1022.7,0.001411
C(CCCCC)(=O)[O-].OCC[NH2+]C1=CC=CC=C1,C(CCCCC)(=O)[O-].OCC[NH2+]C1=CC=CC=C1,318.15,100.0,0.0124,1018.5,0.001569
C(CCCCC)(=O)[O-].OCC[NH2+]C1=CC=CC=C1,C(CCCCC)(=O)[O-].OCC[NH2+]C1=CC=CC=C1,323.15,100.0,0.0099,1014.2,0.001734
C(CCCCC)(=O)[O-].OCC[NH2+]C1=CC=CC=C1,C(CCCCC)(=O)[O-].OCC[NH2+]C1=CC=CC=C1,328.15,100.0,0.008,1010.0,0.001915
C(CCCCC)(=O)[O-].OCC[NH2+]C1=CC=CC=C1,C(CCCCC)(=O)[O-].OCC[NH2+]C1=CC=CC=C1,333.15,100.0,0.0066,1005.8,0.002074
C(CCCCC)(=O)[O-].OCC[NH2+]C1=CC=CC=C1,C(CCCCC)(=O)[O-].OCC[NH2+]C1=CC=CC=C1,338.15,100.0,0.0056,1001.6,0.002255
C(CCCCC)(=O)[O-].OCC[NH2+]C1=CC=CC=C1,C(CCCCC)(=O)[O-].OCC[NH2+]C1=CC=CC=C1,343.15,100.0,0.0047,997.4,0.002472
FS(=O)(=O)[N-]S(=O)(=O)F.C(CCC)[N+]1(CCCC1)C,FS(=O)(=O)[N-]S(=O)(=O)F.C(CCC)[N+]1(CCCC1)C,273.15,100.0,0.1532,1326.81,0.236
FS(=O)(=O)[N-]S(=O)(=O)F.C(CCC)[N+]1(CCCC1)C,FS(=O)(=O)[N-]S(=O)(=O)F.C(CCC)[N+]1(CCCC1)C,278.15,100.0,0.1205,1322.77,0.295
FS(=O)(=O)[N-]S(=O)(=O)F.C(CCC)[N+]1(CCCC1)C,FS(=O)(=O)[N-]S(=O)(=O)F.C(CCC)[N+]1(CCCC1)C,283.15,100.0,0.0962,1318.75,0.363
FS(=O)(=O)[N-]S(=O)(=O)F.C(CCC)[N+]1(CCCC1)C,FS(=O)(=O)[N-]S(=O)(=O)F.C(CCC)[N+]1(CCCC1)C,288.15,100.0,0.078,1314.76,0.439
FS(=O)(=O)[N-]S(=O)(=O)F.C(CCC)[N+]1(CCCC1)C,FS(=O)(=O)[N-]S(=O)(=O)F.C(CCC)[N+]1(CCCC1)C,288.15,101.325,0.135,1314.74,0.444
FS(=O)(=O)[N-]S(=O)(=O)F.C(CCC)[N+]1(CCCC1)C,FS(=O)(=O)[N-]S(=O)(=O)F.C(CCC)[N+]1(CCCC1)C,293.15,100.0,0.0641,1310.6,0.525
FS(=O)(=O)[N-]S(=O)(=O)F.C(CCC)[N+]1(CCCC1)C,FS(=O)(=O)[N-]S(=O)(=O)F.C(CCC)[N+]1(CCCC1)C,293.15,101.325,0.107,1310.1,0.527
FS(=O)(=O)[N-]S(=O)(=O)F.C(CCC)[N+]1(CCCC1)C,FS(=O)(=O)[N-]S(=O)(=O)F.C(CCC)[N+]1(CCCC1)C,298.15,100.0,0.05324,1307.0,0.866
FS(=O)(=O)[N-]S(=O)(=O)F.C(CCC)[N+]1(CCCC1)C,FS(=O)(=O)[N-]S(=O)(=O)F.C(CCC)[N+]1(CCCC1)C,298.15,101.325,0.0602,1306.1,0.618
FS(=O)(=O)[N-]S(=O)(=O)F.C(CCC)[N+]1(CCCC1)C,FS(=O)(=O)[N-]S(=O)(=O)F.C(CCC)[N+]1(CCCC1)C,300.15,100.0,0.04974,1306.0,0.917
FS(=O)(=O)[N-]S(=O)(=O)F.C(CCC)[N+]1(CCCC1)C,FS(=O)(=O)[N-]S(=O)(=O)F.C(CCC)[N+]1(CCCC1)C,303.15,100.0,0.0448,1302.7,0.722
FS(=O)(=O)[N-]S(=O)(=O)F.C(CCC)[N+]1(CCCC1)C,FS(=O)(=O)[N-]S(=O)(=O)F.C(CCC)[N+]1(CCCC1)C,303.15,101.325,0.05049,1302.3,0.719
FS(=O)(=O)[N-]S(=O)(=O)F.C(CCC)[N+]1(CCCC1)C,FS(=O)(=O)[N-]S(=O)(=O)F.C(CCC)[N+]1(CCCC1)C,306.15,100.0,0.04074,1301.0,1.09
FS(=O)(=O)[N-]S(=O)(=O)F.C(CCC)[N+]1(CCCC1)C,FS(=O)(=O)[N-]S(=O)(=O)F.C(CCC)[N+]1(CCCC1)C,308.15,101.325,0.04265,1298.5,0.839
FS(=O)(=O)[N-]S(=O)(=O)F.C(CCC)[N+]1(CCCC1)C,FS(=O)(=O)[N-]S(=O)(=O)F.C(CCC)[N+]1(CCCC1)C,312.15,100.0,0.03383,1296.0,1.27
FS(=O)(=O)[N-]S(=O)(=O)F.C(CCC)[N+]1(CCCC1)C,FS(=O)(=O)[N-]S(=O)(=O)F.C(CCC)[N+]1(CCCC1)C,313.15,100.0,0.0327,1294.8,0.959
FS(=O)(=O)[N-]S(=O)(=O)F.C(CCC)[N+]1(CCCC1)C,FS(=O)(=O)[N-]S(=O)(=O)F.C(CCC)[N+]1(CCCC1)C,313.15,101.325,0.03657,1294.6,0.958
FS(=O)(=O)[N-]S(=O)(=O)F.C(CCC)[N+]1(CCCC1)C,FS(=O)(=O)[N-]S(=O)(=O)F.C(CCC)[N+]1(CCCC1)C,318.15,100.0,0.02842,1292.0,1.47
FS(=O)(=O)[N-]S(=O)(=O)F.C(CCC)[N+]1(CCCC1)C,FS(=O)(=O)[N-]S(=O)(=O)F.C(CCC)[N+]1(CCCC1)C,318.15,101.325,0.03165,1290.7,1.084
FS(=O)(=O)[N-]S(=O)(=O)F.C(CCC)[N+]1(CCCC1)C,FS(=O)(=O)[N-]S(=O)(=O)F.C(CCC)[N+]1(CCCC1)C,323.15,100.0,0.0247,1287.1,1.231
FS(=O)(=O)[N-]S(=O)(=O)F.C(CCC)[N+]1(CCCC1)C,FS(=O)(=O)[N-]S(=O)(=O)F.C(CCC)[N+]1(CCCC1)C,323.15,101.325,0.02747,1286.9,1.22
FS(=O)(=O)[N-]S(=O)(=O)F.C(CCC)[N+]1(CCCC1)C,FS(=O)(=O)[N-]S(=O)(=O)F.C(CCC)[N+]1(CCCC1)C,324.15,100.0,0.02415,1287.0,1.68
FS(=O)(=O)[N-]S(=O)(=O)F.C(CCC)[N+]1(CCCC1)C,FS(=O)(=O)[N-]S(=O)(=O)F.C(CCC)[N+]1(CCCC1)C,328.15,101.325,0.02407,1283.1,1.362
FS(=O)(=O)[N-]S(=O)(=O)F.C(CCC)[N+]1(CCCC1)C,FS(=O)(=O)[N-]S(=O)(=O)F.C(CCC)[N+]1(CCCC1)C,330.15,100.0,0.02073,1283.0,1.91
FS(=O)(=O)[N-]S(=O)(=O)F.C(CCC)[N+]1(CCCC1)C,FS(=O)(=O)[N-]S(=O)(=O)F.C(CCC)[N+]1(CCCC1)C,333.15,100.0,0.01919,1279.4,1.538
FS(=O)(=O)[N-]S(=O)(=O)F.C(CCC)[N+]1(CCCC1)C,FS(=O)(=O)[N-]S(=O)(=O)F.C(CCC)[N+]1(CCCC1)C,333.15,101.325,0.02123,1279.3,1.521
FS(=O)(=O)[N-]S(=O)(=O)F.C(CCC)[N+]1(CCCC1)C,FS(=O)(=O)[N-]S(=O)(=O)F.C(CCC)[N+]1(CCCC1)C,336.15,100.0,0.01794,1278.0,2.16
FS(=O)(=O)[N-]S(=O)(=O)F.C(CCC)[N+]1(CCCC1)C,FS(=O)(=O)[N-]S(=O)(=O)F.C(CCC)[N+]1(CCCC1)C,343.15,100.0,0.0153,1271.8,1.865
FS(=O)(=O)[N-]S(=O)(=O)F.C(CCC)[N+]1(CCCC1)C,FS(=O)(=O)[N-]S(=O)(=O)F.C(CCC)[N+]1(CCCC1)C,348.15,100.0,0.01377,1269.0,2.69
FS(=O)(=O)[N-]S(=O)(=O)F.C(CCC)[N+]1(CCCC1)C,FS(=O)(=O)[N-]S(=O)(=O)F.C(CCC)[N+]1(CCCC1)C,353.15,100.0,0.01243,1264.2,2.23
FS(=O)(=O)[N-]S(=O)(=O)F.C(CCC)[N+]1(CCCC1)C,FS(=O)(=O)[N-]S(=O)(=O)F.C(CCC)[N+]1(CCCC1)C,361.15,100.0,0.01065,1259.0,3.31
FC(S(=O)(=O)NS(=O)(=O)C(F)(F)F)(F)F.C(C)(=O)OCC[N+](COCCCCCCCCC)(C)C,FC(S(=O)(=O)NS(=O)(=O)C(F)(F)F)(F)F.C(C)(=O)OCC[N+](COCCCCCCCCC)(C)C,298.1,101.325,0.232,1244.0,0.042
C(=O)[O-].C(CCC)[N+]1=CN(C=C1)C,C(=O)[O-].C(CCC)[N+]1=CN(C=C1)C,283.15,89.3,0.42,1086.6,0.069
C(=O)[O-].C(CCC)[N+]1=CN(C=C1)C,C(=O)[O-].C(CCC)[N+]1=CN(C=C1)C,293.15,89.3,0.2337,1080.1,0.136
C(=O)[O-].C(CCC)[N+]1=CN(C=C1)C,C(=O)[O-].C(CCC)[N+]1=CN(C=C1)C,298.15,89.3,0.1691,1077.0,0.184
C(=O)[O-].C(CCC)[N+]1=CN(C=C1)C,C(=O)[O-].C(CCC)[N+]1=CN(C=C1)C,298.15,89.3,0.1691,1077.0,0.234
C(=O)[O-].C(CCC)[N+]1=CN(C=C1)C,C(=O)[O-].C(CCC)[N+]1=CN(C=C1)C,298.15,89.3,0.1691,1076.7,0.184
C(=O)[O-].C(CCC)[N+]1=CN(C=C1)C,C(=O)[O-].C(CCC)[N+]1=CN(C=C1)C,298.15,89.3,0.1691,1076.7,0.234
C(=O)[O-].C(CCC)[N+]1=CN(C=C1)C,C(=O)[O-].C(CCC)[N+]1=CN(C=C1)C,298.15,89.3,0.1488,1077.0,0.184
C(=O)[O-].C(CCC)[N+]1=CN(C=C1)C,C(=O)[O-].C(CCC)[N+]1=CN(C=C1)C,298.15,89.3,0.1488,1077.0,0.234
C(=O)[O-].C(CCC)[N+]1=CN(C=C1)C,C(=O)[O-].C(CCC)[N+]1=CN(C=C1)C,298.15,89.3,0.1488,1076.7,0.184
C(=O)[O-].C(CCC)[N+]1=CN(C=C1)C,C(=O)[O-].C(CCC)[N+]1=CN(C=C1)C,298.15,89.3,0.1488,1076.7,0.234
C(=O)[O-].C(CCC)[N+]1=CN(C=C1)C,C(=O)[O-].C(CCC)[N+]1=CN(C=C1)C,303.15,89.3,0.1215,1073.8,0.247
C(=O)[O-].C(CCC)[N+]1=CN(C=C1)C,C(=O)[O-].C(CCC)[N+]1=CN(C=C1)C,303.15,101.325,0.1385,1070.37,0.1909
C(=O)[O-].C(CCC)[N+]1=CN(C=C1)C,C(=O)[O-].C(CCC)[N+]1=CN(C=C1)C,313.15,89.3,0.0823,1067.3,0.417
C(=O)[O-].C(CCC)[N+]1=CN(C=C1)C,C(=O)[O-].C(CCC)[N+]1=CN(C=C1)C,313.15,101.325,0.0805,1064.41,0.3193
C(=O)[O-].C(CCC)[N+]1=CN(C=C1)C,C(=O)[O-].C(CCC)[N+]1=CN(C=C1)C,323.15,89.3,0.0513,1061.5,0.713
C(=O)[O-].C(CCC)[N+]1=CN(C=C1)C,C(=O)[O-].C(CCC)[N+]1=CN(C=C1)C,323.15,101.325,0.05078,1058.54,0.4983
C(=O)[O-].C(CCC)[N+]1=CN(C=C1)C,C(=O)[O-].C(CCC)[N+]1=CN(C=C1)C,333.15,89.3,0.0356,1055.2,1.112
C(=O)[O-].C(CCC)[N+]1=CN(C=C1)C,C(=O)[O-].C(CCC)[N+]1=CN(C=C1)C,333.15,101.325,0.034,1052.73,0.7383
C(=O)[O-].C(CCC)[N+]1=CN(C=C1)C,C(=O)[O-].C(CCC)[N+]1=CN(C=C1)C,343.15,89.3,0.0225,1049.2,1.615
C(=O)[O-].C(CCC)[N+]1=CN(C=C1)C,C(=O)[O-].C(CCC)[N+]1=CN(C=C1)C,343.15,101.325,0.02394,1046.89,1.04
C(=O)[O-].C(CCC)[N+]1=CN(C=C1)C,C(=O)[O-].C(CCC)[N+]1=CN(C=C1)C,353.15,89.3,0.0175,1044.0,2.25
CCC[N+]1(CCCC1)C.C(=[N-])=NC#N,CCC[N+]1(CCCC1)C.C(=[N-])=NC#N,313.15,101.0,0.0186,1026.0,2.67
CCC[N+]1(CCCC1)C.C(=[N-])=NC#N,CCC[N+]1(CCCC1)C.C(=[N-])=NC#N,333.15,101.0,0.0117,1015.0,4.44
FC(S(=O)(=O)NS(=O)(=O)C(F)(F)F)(F)F.C(C)[N+](CCC)(C)C,FC(S(=O)(=O)NS(=O)(=O)C(F)(F)F)(F)F.C(C)[N+](CCC)(C)C,298.15,101.325,0.0588,1401.26,0.248
FC(S(=O)(=O)NS(=O)(=O)C(F)(F)F)(F)F.C(C)[N+](CCC)(C)C,FC(S(=O)(=O)NS(=O)(=O)C(F)(F)F)(F)F.C(C)[N+](CCC)(C)C,303.15,101.325,0.0534,1396.46,0.281
FC(S(=O)(=O)NS(=O)(=O)C(F)(F)F)(F)F.C(C)[N+](CCC)(C)C,FC(S(=O)(=O)NS(=O)(=O)C(F)(F)F)(F)F.C(C)[N+](CCC)(C)C,313.15,101.325,0.0384,1387.91,0.325
FC(S(=O)(=O)NS(=O)(=O)C(F)(F)F)(F)F.C(C)[N+](CCC)(C)C,FC(S(=O)(=O)NS(=O)(=O)C(F)(F)F)(F)F.C(C)[N+](CCC)(C)C,323.15,101.325,0.0285,1379.82,0.358
FC(S(=O)(=O)NS(=O)(=O)C(F)(F)F)(F)F.C(C)[N+](CCC)(C)C,FC(S(=O)(=O)NS(=O)(=O)C(F)(F)F)(F)F.C(C)[N+](CCC)(C)C,333.15,101.325,0.0213,1370.97,0.414
FC(S(=O)(=O)NS(=O)(=O)C(F)(F)F)(F)F.C(C)[N+](CCC)(C)C,FC(S(=O)(=O)NS(=O)(=O)C(F)(F)F)(F)F.C(C)[N+](CCC)(C)C,343.15,101.325,0.0171,1361.67,0.519
FC(S(=O)(=O)NS(=O)(=O)C(F)(F)F)(F)F.C(C)[N+](CCC)(C)C,FC(S(=O)(=O)NS(=O)(=O)C(F)(F)F)(F)F.C(C)[N+](CCC)(C)C,353.15,101.325,0.0141,1353.3,0.634
FC(S(=O)(=O)[N-]S(=O)(=O)C(F)(F)F)(F)F.C[N+](CCO)(CCO)CCO,FC(S(=O)(=O)[N-]S(=O)(=O)C(F)(F)F)(F)F.C[N+](CCO)(CCO)CCO,293.15,100.0,0.839,1571.3,0.025
FC(S(=O)(=O)[N-]S(=O)(=O)C(F)(F)F)(F)F.C[N+](CCO)(CCO)CCO,FC(S(=O)(=O)[N-]S(=O)(=O)C(F)(F)F)(F)F.C[N+](CCO)(CCO)CCO,298.15,100.0,0.569,1566.8,0.036
FC(S(=O)(=O)[N-]S(=O)(=O)C(F)(F)F)(F)F.C[N+](CCO)(CCO)CCO,FC(S(=O)(=O)[N-]S(=O)(=O)C(F)(F)F)(F)F.C[N+](CCO)(CCO)CCO,303.15,100.0,0.398,1562.3,0.05
FC(S(=O)(=O)[N-]S(=O)(=O)C(F)(F)F)(F)F.C[N+](CCO)(CCO)CCO,FC(S(=O)(=O)[N-]S(=O)(=O)C(F)(F)F)(F)F.C[N+](CCO)(CCO)CCO,308.15,100.0,0.286,1557.8,0.068
FC(S(=O)(=O)[N-]S(=O)(=O)C(F)(F)F)(F)F.C[N+](CCO)(CCO)CCO,FC(S(=O)(=O)[N-]S(=O)(=O)C(F)(F)F)(F)F.C[N+](CCO)(CCO)CCO,313.15,100.0,0.2111,1553.3,0.09
FC(S(=O)(=O)[N-]S(=O)(=O)C(F)(F)F)(F)F.C[N+](CCO)(CCO)CCO,FC(S(=O)(=O)[N-]S(=O)(=O)C(F)(F)F)(F)F.C[N+](CCO)(CCO)CCO,318.15,100.0,0.1587,1548.8,0.117
FC(S(=O)(=O)[N-]S(=O)(=O)C(F)(F)F)(F)F.C[N+](CCO)(CCO)CCO,FC(S(=O)(=O)[N-]S(=O)(=O)C(F)(F)F)(F)F.C[N+](CCO)(CCO)CCO,323.15,100.0,0.122,1544.3,0.149
CC[N+](CC)(CC)CCOC.[B-](F)(F)(F)C(F)(F)C(F)(F)C(F)(F)(F),CC[N+](CC)(CC)CCOC.[B-](F)(F)(F)C(F)(F)C(F)(F)C(F)(F)(F),298.1,101.325,0.091,1340.0,0.18
S(=O)(=O)(OCCCCCCCC)[O-].C(C)N1C=[N+](C=C1)C,S(=O)(=O)(OCCCCCCCC)[O-].C(C)N1C=[N+](C=C1)C,273.1,101.325,4.561,1110.8,0.008
S(=O)(=O)(OCCCCCCCC)[O-].C(C)N1C=[N+](C=C1)C,S(=O)(=O)(OCCCCCCCC)[O-].C(C)N1C=[N+](C=C1)C,278.1,101.325,2.822,1107.4,0.012
S(=O)(=O)(OCCCCCCCC)[O-].C(C)N1C=[N+](C=C1)C,S(=O)(=O)(OCCCCCCCC)[O-].C(C)N1C=[N+](C=C1)C,283.1,101.325,1.815,1103.9,0.017
S(=O)(=O)(OCCCCCCCC)[O-].C(C)N1C=[N+](C=C1)C,S(=O)(=O)(OCCCCCCCC)[O-].C(C)N1C=[N+](C=C1)C,288.1,101.325,1.207,1100.5,0.025
S(=O)(=O)(OCCCCCCCC)[O-].C(C)N1C=[N+](C=C1)C,S(=O)(=O)(OCCCCCCCC)[O-].C(C)N1C=[N+](C=C1)C,293.1,101.325,0.827,1097.1,0.034
S(=O)(=O)(OCCCCCCCC)[O-].C(C)N1C=[N+](C=C1)C,S(=O)(=O)(OCCCCCCCC)[O-].C(C)N1C=[N+](C=C1)C,298.1,101.325,0.581,1093.8,0.046
S(=O)(=O)(OCCCCCCCC)[O-].C(C)N1C=[N+](C=C1)C,S(=O)(=O)(OCCCCCCCC)[O-].C(C)N1C=[N+](C=C1)C,303.1,101.325,0.422,1090.2,0.06
S(=O)(=O)(OCCCCCCCC)[O-].C(C)N1C=[N+](C=C1)C,S(=O)(=O)(OCCCCCCCC)[O-].C(C)N1C=[N+](C=C1)C,308.1,101.325,0.312,1086.9,0.078
S(=O)(=O)(OCCCCCCCC)[O-].C(C)N1C=[N+](C=C1)C,S(=O)(=O)(OCCCCCCCC)[O-].C(C)N1C=[N+](C=C1)C,313.1,101.325,0.2333,1083.6,0.098
S(=O)(=O)(OCCCCCCCC)[O-].C(C)N1C=[N+](C=C1)C,S(=O)(=O)(OCCCCCCCC)[O-].C(C)N1C=[N+](C=C1)C,318.1,101.325,0.1791,1080.3,0.124
S(=O)(=O)(OCCCCCCCC)[O-].C(C)N1C=[N+](C=C1)C,S(=O)(=O)(OCCCCCCCC)[O-].C(C)N1C=[N+](C=C1)C,323.1,101.325,0.1398,1077.1,0.153
S(=O)(=O)(OCCCCCCCC)[O-].C(C)N1C=[N+](C=C1)C,S(=O)(=O)(OCCCCCCCC)[O-].C(C)N1C=[N+](C=C1)C,328.1,101.325,0.1109,1073.9,0.193
S(=O)(=O)(OCCCCCCCC)[O-].C(C)N1C=[N+](C=C1)C,S(=O)(=O)(OCCCCCCCC)[O-].C(C)N1C=[N+](C=C1)C,333.1,101.325,0.0891,1070.7,0.232
S(=O)(=O)(OCCCCCCCC)[O-].C(C)N1C=[N+](C=C1)C,S(=O)(=O)(OCCCCCCCC)[O-].C(C)N1C=[N+](C=C1)C,338.1,101.325,0.0726,1067.5,0.279
S(=O)(=O)(OCCCCCCCC)[O-].C(C)N1C=[N+](C=C1)C,S(=O)(=O)(OCCCCCCCC)[O-].C(C)N1C=[N+](C=C1)C,343.1,101.325,0.0598,1064.4,0.329
S(=O)(=O)(OCCCCCCCC)[O-].C(C)N1C=[N+](C=C1)C,S(=O)(=O)(OCCCCCCCC)[O-].C(C)N1C=[N+](C=C1)C,348.1,101.325,0.0498,1061.2,0.385
S(=O)(=O)(OCCCCCCCC)[O-].C(C)N1C=[N+](C=C1)C,S(=O)(=O)(OCCCCCCCC)[O-].C(C)N1C=[N+](C=C1)C,353.1,101.325,0.04194,1058.1,0.447
S(=O)(=O)(OCCCCCCCC)[O-].C(C)N1C=[N+](C=C1)C,S(=O)(=O)(OCCCCCCCC)[O-].C(C)N1C=[N+](C=C1)C,358.1,101.325,0.03563,1054.9,0.514
S(=O)(=O)(OCCCCCCCC)[O-].C(C)N1C=[N+](C=C1)C,S(=O)(=O)(OCCCCCCCC)[O-].C(C)N1C=[N+](C=C1)C,363.1,101.325,0.03053,1051.8,0.584
S(=O)(=O)(OCCCCCCCC)[O-].C(C)N1C=[N+](C=C1)C,S(=O)(=O)(OCCCCCCCC)[O-].C(C)N1C=[N+](C=C1)C,368.1,101.325,0.02636,1048.8,0.661
S(=O)(=O)(OCCCCCCCC)[O-].C(C)N1C=[N+](C=C1)C,S(=O)(=O)(OCCCCCCCC)[O-].C(C)N1C=[N+](C=C1)C,373.1,101.325,0.02292,1045.7,0.731
CCCCCCN1C=C[N+](=C1)C.C(C(F)(F)[P-](C(C(F)(F)F)(F)F)(C(C(F)(F)F)(F)F)(F)(F)F)(F)(F)F,CCCCCCN1C=C[N+](=C1)C.C(C(F)(F)[P-](C(C(F)(F)F)(F)F)(C(C(F)(F)F)(F)F)(F)(F)F)(F)(F)F,293.15,101.325,0.1143,1557.1,0.1303
CCCCCCN1C=C[N+](=C1)C.C(C(F)(F)[P-](C(C(F)(F)F)(F)F)(C(C(F)(F)F)(F)F)(F)(F)F)(F)(F)F,CCCCCCN1C=C[N+](=C1)C.C(C(F)(F)[P-](C(C(F)(F)F)(F)F)(C(C(F)(F)F)(F)F)(F)(F)F)(F)(F)F,298.15,101.325,0.0882,1551.8,0.1665
CCCCCCN1C=C[N+](=C1)C.C(C(F)(F)[P-](C(C(F)(F)F)(F)F)(C(C(F)(F)F)(F)F)(F)(F)F)(F)(F)F,CCCCCCN1C=C[N+](=C1)C.C(C(F)(F)[P-](C(C(F)(F)F)(F)F)(C(C(F)(F)F)(F)F)(F)(F)F)(F)(F)F,303.15,101.325,0.0684,1546.4,0.209
CCCCCCN1C=C[N+](=C1)C.C(C(F)(F)[P-](C(C(F)(F)F)(F)F)(C(C(F)(F)F)(F)F)(F)(F)F)(F)(F)F,CCCCCCN1C=C[N+](=C1)C.C(C(F)(F)[P-](C(C(F)(F)F)(F)F)(C(C(F)(F)F)(F)F)(F)(F)F)(F)(F)F,308.15,101.325,0.0541,1539.3,0.258
CCCCCCN1C=C[N+](=C1)C.C(C(F)(F)[P-](C(C(F)(F)F)(F)F)(C(C(F)(F)F)(F)F)(F)(F)F)(F)(F)F,CCCCCCN1C=C[N+](=C1)C.C(C(F)(F)[P-](C(C(F)(F)F)(F)F)(C(C(F)(F)F)(F)F)(F)(F)F)(F)(F)F,313.15,101.325,0.0432,1535.7,0.313
CCCCCCN1C=C[N+](=C1)C.C(C(F)(F)[P-](C(C(F)(F)F)(F)F)(C(C(F)(F)F)(F)F)(F)(F)F)(F)(F)F,CCCCCCN1C=C[N+](=C1)C.C(C(F)(F)[P-](C(C(F)(F)F)(F)F)(C(C(F)(F)F)(F)F)(F)(F)F)(F)(F)F,318.15,101.325,0.0351,1528.7,0.374
CCCCCCN1C=C[N+](=C1)C.C(C(F)(F)[P-](C(C(F)(F)F)(F)F)(C(C(F)(F)F)(F)F)(F)(F)F)(F)(F)F,CCCCCCN1C=C[N+](=C1)C.C(C(F)(F)[P-](C(C(F)(F)F)(F)F)(C(C(F)(F)F)(F)F)(F)(F)F)(F)(F)F,323.15,101.325,0.0289,1525.0,0.44
CCCCCCN1C=C[N+](=C1)C.C(C(F)(F)[P-](C(C(F)(F)F)(F)F)(C(C(F)(F)F)(F)F)(F)(F)F)(F)(F)F,CCCCCCN1C=C[N+](=C1)C.C(C(F)(F)[P-](C(C(F)(F)F)(F)F)(C(C(F)(F)F)(F)F)(F)(F)F)(F)(F)F,328.15,101.325,0.0244,1518.0,0.514
CCCCCCN1C=C[N+](=C1)C.C(C(F)(F)[P-](C(C(F)(F)F)(F)F)(C(C(F)(F)F)(F)F)(F)(F)F)(F)(F)F,CCCCCCN1C=C[N+](=C1)C.C(C(F)(F)[P-](C(C(F)(F)F)(F)F)(C(C(F)(F)F)(F)F)(F)(F)F)(F)(F)F,333.15,101.325,0.0203,1514.3,0.593
CCCCCCN1C=C[N+](=C1)C.C(C(F)(F)[P-](C(C(F)(F)F)(F)F)(C(C(F)(F)F)(F)F)(F)(F)F)(F)(F)F,CCCCCCN1C=C[N+](=C1)C.C(C(F)(F)[P-](C(C(F)(F)F)(F)F)(C(C(F)(F)F)(F)F)(F)(F)F)(F)(F)F,338.15,101.325,0.0173,1507.2,0.676
CCCCCCN1C=C[N+](=C1)C.C(C(F)(F)[P-](C(C(F)(F)F)(F)F)(C(C(F)(F)F)(F)F)(F)(F)F)(F)(F)F,CCCCCCN1C=C[N+](=C1)C.C(C(F)(F)[P-](C(C(F)(F)F)(F)F)(C(C(F)(F)F)(F)F)(F)(F)F)(F)(F)F,343.15,101.325,0.0148,1503.6,0.769
CCCCN1C=C[N+](=C1)C.[I-],CCCCN1C=C[N+](=C1)C.[I-],303.15,101.325,0.28,1450.0,0.05
FC(S(=O)(=O)[N-]S(=O)(=O)C(F)(F)F)(F)F.COCN1C=[N+](C=C1)C,FC(S(=O)(=O)[N-]S(=O)(=O)C(F)(F)F)(F)F.COCN1C=[N+](C=C1)C,283.15,101.325,0.1335,1567.0,0.27
FC(S(=O)(=O)[N-]S(=O)(=O)C(F)(F)F)(F)F.COCN1C=[N+](C=C1)C,FC(S(=O)(=O)[N-]S(=O)(=O)C(F)(F)F)(F)F.COCN1C=[N+](C=C1)C,293.15,101.325,0.0749,1556.7,0.401
FC(S(=O)(=O)[N-]S(=O)(=O)C(F)(F)F)(F)F.COCN1C=[N+](C=C1)C,FC(S(=O)(=O)[N-]S(=O)(=O)C(F)(F)F)(F)F.COCN1C=[N+](C=C1)C,298.15,101.325,0.0581,1551.2,0.456
FC(S(=O)(=O)[N-]S(=O)(=O)C(F)(F)F)(F)F.COCN1C=[N+](C=C1)C,FC(S(=O)(=O)[N-]S(=O)(=O)C(F)(F)F)(F)F.COCN1C=[N+](C=C1)C,303.15,101.325,0.0459,1546.3,0.512
FC(S(=O)(=O)[N-]S(=O)(=O)C(F)(F)F)(F)F.COCN1C=[N+](C=C1)C,FC(S(=O)(=O)[N-]S(=O)(=O)C(F)(F)F)(F)F.COCN1C=[N+](C=C1)C,313.15,101.325,0.0303,1536.2,0.631
FC(S(=O)(=O)[N-]S(=O)(=O)C(F)(F)F)(F)F.COCN1C=[N+](C=C1)C,FC(S(=O)(=O)[N-]S(=O)(=O)C(F)(F)F)(F)F.COCN1C=[N+](C=C1)C,323.15,101.325,0.021,1526.0,0.759
FC(S(=O)(=O)[N-]S(=O)(=O)C(F)(F)F)(F)F.COCN1C=[N+](C=C1)C,FC(S(=O)(=O)[N-]S(=O)(=O)C(F)(F)F)(F)F.COCN1C=[N+](C=C1)C,333.15,101.325,0.0153,1515.9,0.886
FC(S(=O)(=O)[N-]S(=O)(=O)C(F)(F)F)(F)F.COCN1C=[N+](C=C1)C,FC(S(=O)(=O)[N-]S(=O)(=O)C(F)(F)F)(F)F.COCN1C=[N+](C=C1)C,343.15,101.325,0.0115,1505.7,1.013
FC(S(=O)(=O)[N-]S(=O)(=O)C(F)(F)F)(F)F.COCN1C=[N+](C=C1)C,FC(S(=O)(=O)[N-]S(=O)(=O)C(F)(F)F)(F)F.COCN1C=[N+](C=C1)C,353.15,101.325,0.0089,1495.8,1.13
FC(S(=O)(=O)NS(=O)(=O)C(F)(F)F)(F)F.C(C)(=O)OCC[N+](C)(C)COCCCCCC,FC(S(=O)(=O)NS(=O)(=O)C(F)(F)F)(F)F.C(C)(=O)OCC[N+](C)(C)COCCCCCC,298.1,101.325,0.193,1315.0,0.07
C(#N)NC#N.C(CCCCC)[N+]1(CCOCC1)C,C(#N)NC#N.C(CCCCC)[N+]1(CCOCC1)C,298.15,101.325,0.518,1069.7,0.0701
CC[N+](C)(C)CCOC.[B-](F)(F)(F)C(F)(F)(F),CC[N+](C)(C)CCOC.[B-](F)(F)(F)C(F)(F)(F),298.1,101.325,0.097,1270.0,0.25
FS(=O)(=O)[N-]S(=O)(=O)F.C(CCC)[P+](CSC)(CCCC)CCCC,FS(=O)(=O)[N-]S(=O)(=O)F.C(CCC)[P+](CSC)(CCCC)CCCC,293.0,100.0,0.256,1207.0,0.0652
C[N+](CC)(CC)CCOC.[B-](F)(F)(F)C(F)(F)C(F)(F)C(F)(F)(F),C[N+](CC)(CC)CCOC.[B-](F)(F)(F)C(F)(F)C(F)(F)C(F)(F)(F),298.1,101.325,0.088,1370.0,0.19
[N+](=O)([O-])[O-].CN1C=N[N+](=C1)CCC,[N+](=O)([O-])[O-].CN1C=N[N+](=C1)CCC,308.2,101.325,0.1279,1229.9,0.275
[N+](=O)([O-])[O-].CN1C=N[N+](=C1)CCC,[N+](=O)([O-])[O-].CN1C=N[N+](=C1)CCC,318.2,101.325,0.0724,1224.8,0.399
FC(S(=O)(=O)[O-])(F)F.C[NH+](CCC)C,FC(S(=O)(=O)[O-])(F)F.C[NH+](CCC)C,303.0,101.325,0.0332,1269.0,0.901
FC(S(=O)(=O)[N-]S(=O)(=O)C(F)(F)F)(F)F.C[NH+](C(CC)=O)C,FC(S(=O)(=O)[N-]S(=O)(=O)C(F)(F)F)(F)F.C[NH+](C(CC)=O)C,273.15,101.325,0.584,1546.8,0.053
FC(S(=O)(=O)[N-]S(=O)(=O)C(F)(F)F)(F)F.C[NH+](C(CC)=O)C,FC(S(=O)(=O)[N-]S(=O)(=O)C(F)(F)F)(F)F.C[NH+](C(CC)=O)C,278.15,101.325,0.401,1541.5,0.075
FC(S(=O)(=O)[N-]S(=O)(=O)C(F)(F)F)(F)F.C[NH+](C(CC)=O)C,FC(S(=O)(=O)[N-]S(=O)(=O)C(F)(F)F)(F)F.C[NH+](C(CC)=O)C,283.15,101.325,0.2842,1536.2,0.103
FC(S(=O)(=O)[N-]S(=O)(=O)C(F)(F)F)(F)F.C[NH+](C(CC)=O)C,FC(S(=O)(=O)[N-]S(=O)(=O)C(F)(F)F)(F)F.C[NH+](C(CC)=O)C,288.15,101.325,0.2072,1530.9,0.136
FC(S(=O)(=O)[N-]S(=O)(=O)C(F)(F)F)(F)F.C[NH+](C(CC)=O)C,FC(S(=O)(=O)[N-]S(=O)(=O)C(F)(F)F)(F)F.C[NH+](C(CC)=O)C,293.15,101.325,0.1549,1525.6,0.177
FC(S(=O)(=O)[N-]S(=O)(=O)C(F)(F)F)(F)F.C[NH+](C(CC)=O)C,FC(S(=O)(=O)[N-]S(=O)(=O)C(F)(F)F)(F)F.C[NH+](C(CC)=O)C,298.15,101.325,0.1177,1520.3,0.225
FC(S(=O)(=O)[N-]S(=O)(=O)C(F)(F)F)(F)F.C[NH+](C(CC)=O)C,FC(S(=O)(=O)[N-]S(=O)(=O)C(F)(F)F)(F)F.C[NH+](C(CC)=O)C,303.15,101.325,0.0913,1515.1,0.28
FC(S(=O)(=O)[N-]S(=O)(=O)C(F)(F)F)(F)F.C[NH+](C(CC)=O)C,FC(S(=O)(=O)[N-]S(=O)(=O)C(F)(F)F)(F)F.C[NH+](C(CC)=O)C,313.15,101.325,0.0579,1504.7,0.415
FC(S(=O)(=O)[N-]S(=O)(=O)C(F)(F)F)(F)F.C[NH+](C(CC)=O)C,FC(S(=O)(=O)[N-]S(=O)(=O)C(F)(F)F)(F)F.C[NH+](C(CC)=O)C,323.15,101.325,0.03933,1494.4,0.585
FC(S(=O)(=O)[N-]S(=O)(=O)C(F)(F)F)(F)F.C[NH+](C(CC)=O)C,FC(S(=O)(=O)[N-]S(=O)(=O)C(F)(F)F)(F)F.C[NH+](C(CC)=O)C,333.15,101.325,0.02784,1484.2,0.787
FC(S(=O)(=O)[N-]S(=O)(=O)C(F)(F)F)(F)F.C[NH+](C(CC)=O)C,FC(S(=O)(=O)[N-]S(=O)(=O)C(F)(F)F)(F)F.C[NH+](C(CC)=O)C,343.15,101.325,0.02058,1474.1,1.014
FC(S(=O)(=O)[N-]S(=O)(=O)C(F)(F)F)(F)F.C[NH+](C(CC)=O)C,FC(S(=O)(=O)[N-]S(=O)(=O)C(F)(F)F)(F)F.C[NH+](C(CC)=O)C,353.15,101.325,0.01567,1464.0,1.277
C(=O)[O-].C(CC)[NH3+],C(=O)[O-].C(CC)[NH3+],293.15,101.325,0.0968,996.2,0.31
C(=O)[O-].C(CC)[NH3+],C(=O)[O-].C(CC)[NH3+],298.15,101.325,0.0786,993.5,0.36
C(=O)[O-].C(CC)[NH3+],C(=O)[O-].C(CC)[NH3+],303.15,101.325,0.0636,990.8,0.44
C(=O)[O-].C(CC)[NH3+],C(=O)[O-].C(CC)[NH3+],308.15,101.325,0.0527,988.1,0.51
C(=O)[O-].C(CC)[NH3+],C(=O)[O-].C(CC)[NH3+],313.15,101.325,0.044,985.4,0.59
C(=O)[O-].C(CC)[NH3+],C(=O)[O-].C(CC)[NH3+],318.15,101.325,0.0372,982.8,0.68
C(=O)[O-].C(CC)[NH3+],C(=O)[O-].C(CC)[NH3+],323.15,101.325,0.0314,980.1,0.78
C(=O)[O-].C(CC)[NH3+],C(=O)[O-].C(CC)[NH3+],328.15,101.325,0.02692,977.5,0.87
C(=O)[O-].C(CC)[NH3+],C(=O)[O-].C(CC)[NH3+],333.15,101.325,0.02332,974.8,1.0
FC(S(=O)(=O)[N-]S(=O)(=O)C(F)(F)F)(F)F.COCCC[N+]1(CCCC1)C,FC(S(=O)(=O)[N-]S(=O)(=O)C(F)(F)F)(F)F.COCCC[N+]1(CCCC1)C,283.15,101.325,0.1712,1438.1,0.178
FC(S(=O)(=O)[N-]S(=O)(=O)C(F)(F)F)(F)F.COCCC[N+]1(CCCC1)C,FC(S(=O)(=O)[N-]S(=O)(=O)C(F)(F)F)(F)F.COCCC[N+]1(CCCC1)C,293.15,101.325,0.0989,1428.9,0.241
FC(S(=O)(=O)[N-]S(=O)(=O)C(F)(F)F)(F)F.COCCC[N+]1(CCCC1)C,FC(S(=O)(=O)[N-]S(=O)(=O)C(F)(F)F)(F)F.COCCC[N+]1(CCCC1)C,298.15,101.325,0.0775,1424.4,0.273
FC(S(=O)(=O)[N-]S(=O)(=O)C(F)(F)F)(F)F.COCCC[N+]1(CCCC1)C,FC(S(=O)(=O)[N-]S(=O)(=O)C(F)(F)F)(F)F.COCCC[N+]1(CCCC1)C,303.15,101.325,0.0618,1419.9,0.306
FC(S(=O)(=O)[N-]S(=O)(=O)C(F)(F)F)(F)F.COCCC[N+]1(CCCC1)C,FC(S(=O)(=O)[N-]S(=O)(=O)C(F)(F)F)(F)F.COCCC[N+]1(CCCC1)C,313.15,101.325,0.0412,1411.0,0.377
FC(S(=O)(=O)[N-]S(=O)(=O)C(F)(F)F)(F)F.COCCC[N+]1(CCCC1)C,FC(S(=O)(=O)[N-]S(=O)(=O)C(F)(F)F)(F)F.COCCC[N+]1(CCCC1)C,323.15,101.325,0.0287,1402.0,0.451
FC(S(=O)(=O)[N-]S(=O)(=O)C(F)(F)F)(F)F.COCCC[N+]1(CCCC1)C,FC(S(=O)(=O)[N-]S(=O)(=O)C(F)(F)F)(F)F.COCCC[N+]1(CCCC1)C,333.15,101.325,0.0208,1393.2,0.528
FC(S(=O)(=O)[N-]S(=O)(=O)C(F)(F)F)(F)F.COCCC[N+]1(CCCC1)C,FC(S(=O)(=O)[N-]S(=O)(=O)C(F)(F)F)(F)F.COCCC[N+]1(CCCC1)C,343.15,101.325,0.0156,1384.5,0.595
FC(S(=O)(=O)[N-]S(=O)(=O)C(F)(F)F)(F)F.COCCC[N+]1(CCCC1)C,FC(S(=O)(=O)[N-]S(=O)(=O)C(F)(F)F)(F)F.COCCC[N+]1(CCCC1)C,353.15,101.325,0.0121,1375.8,0.678
FC(S(=O)(=O)NS(=O)(=O)C(F)(F)F)(F)F.C(CCCCC)OC[N+](CCO)(C)C,FC(S(=O)(=O)NS(=O)(=O)C(F)(F)F)(F)F.C(CCCCC)OC[N+](CCO)(C)C,298.1,101.325,0.114,1343.0,0.127
FC(S(=O)(=O)[N-]S(=O)(=O)C(F)(F)F)(F)F.C(C)[N+](CCOC)(C)CC,FC(S(=O)(=O)[N-]S(=O)(=O)C(F)(F)F)(F)F.C(C)[N+](CCOC)(C)CC,283.15,101.325,0.166,1420.6,0.127
FC(S(=O)(=O)[N-]S(=O)(=O)C(F)(F)F)(F)F.C(C)[N+](CCOC)(C)CC,FC(S(=O)(=O)[N-]S(=O)(=O)C(F)(F)F)(F)F.C(C)[N+](CCOC)(C)CC,288.15,101.0,0.225,1409.5,0.147
FC(S(=O)(=O)[N-]S(=O)(=O)C(F)(F)F)(F)F.C(C)[N+](CCOC)(C)CC,FC(S(=O)(=O)[N-]S(=O)(=O)C(F)(F)F)(F)F.C(C)[N+](CCOC)(C)CC,293.15,101.0,0.1622,1404.9,0.184
FC(S(=O)(=O)[N-]S(=O)(=O)C(F)(F)F)(F)F.C(C)[N+](CCOC)(C)CC,FC(S(=O)(=O)[N-]S(=O)(=O)C(F)(F)F)(F)F.C(C)[N+](CCOC)(C)CC,293.15,101.325,0.0927,1411.5,0.216
FC(S(=O)(=O)[N-]S(=O)(=O)C(F)(F)F)(F)F.C(C)[N+](CCOC)(C)CC,FC(S(=O)(=O)[N-]S(=O)(=O)C(F)(F)F)(F)F.C(C)[N+](CCOC)(C)CC,298.1,101.325,0.069,1420.0,0.26
FC(S(=O)(=O)[N-]S(=O)(=O)C(F)(F)F)(F)F.C(C)[N+](CCOC)(C)CC,FC(S(=O)(=O)[N-]S(=O)(=O)C(F)(F)F)(F)F.C(C)[N+](CCOC)(C)CC,298.15,101.0,0.1192,1400.3,0.24
FC(S(=O)(=O)[N-]S(=O)(=O)C(F)(F)F)(F)F.C(C)[N+](CCOC)(C)CC,FC(S(=O)(=O)[N-]S(=O)(=O)C(F)(F)F)(F)F.C(C)[N+](CCOC)(C)CC,303.15,101.0,0.0897,1395.7,0.301
FC(S(=O)(=O)[N-]S(=O)(=O)C(F)(F)F)(F)F.C(C)[N+](CCOC)(C)CC,FC(S(=O)(=O)[N-]S(=O)(=O)C(F)(F)F)(F)F.C(C)[N+](CCOC)(C)CC,303.15,101.325,0.0568,1402.3,0.336
FC(S(=O)(=O)[N-]S(=O)(=O)C(F)(F)F)(F)F.C(C)[N+](CCOC)(C)CC,FC(S(=O)(=O)[N-]S(=O)(=O)C(F)(F)F)(F)F.C(C)[N+](CCOC)(C)CC,308.15,101.0,0.0677,1391.2,0.365
FC(S(=O)(=O)[N-]S(=O)(=O)C(F)(F)F)(F)F.C(C)[N+](CCOC)(C)CC,FC(S(=O)(=O)[N-]S(=O)(=O)C(F)(F)F)(F)F.C(C)[N+](CCOC)(C)CC,313.15,101.0,0.053,1386.6,0.44
FC(S(=O)(=O)[N-]S(=O)(=O)C(F)(F)F)(F)F.C(C)[N+](CCOC)(C)CC,FC(S(=O)(=O)[N-]S(=O)(=O)C(F)(F)F)(F)F.C(C)[N+](CCOC)(C)CC,313.15,101.325,0.0374,1393.2,0.488
FC(S(=O)(=O)[N-]S(=O)(=O)C(F)(F)F)(F)F.C(C)[N+](CCOC)(C)CC,FC(S(=O)(=O)[N-]S(=O)(=O)C(F)(F)F)(F)F.C(C)[N+](CCOC)(C)CC,318.15,101.0,0.04098,1382.1,0.521
FC(S(=O)(=O)[N-]S(=O)(=O)C(F)(F)F)(F)F.C(C)[N+](CCOC)(C)CC,FC(S(=O)(=O)[N-]S(=O)(=O)C(F)(F)F)(F)F.C(C)[N+](CCOC)(C)CC,323.15,101.0,0.03306,1377.6,0.609
FC(S(=O)(=O)[N-]S(=O)(=O)C(F)(F)F)(F)F.C(C)[N+](CCOC)(C)CC,FC(S(=O)(=O)[N-]S(=O)(=O)C(F)(F)F)(F)F.C(C)[N+](CCOC)(C)CC,323.15,101.325,0.0261,1384.0,0.67
FC(S(=O)(=O)[N-]S(=O)(=O)C(F)(F)F)(F)F.C(C)[N+](CCOC)(C)CC,FC(S(=O)(=O)[N-]S(=O)(=O)C(F)(F)F)(F)F.C(C)[N+](CCOC)(C)CC,328.15,101.0,0.02635,1373.2,0.706
FC(S(=O)(=O)[N-]S(=O)(=O)C(F)(F)F)(F)F.C(C)[N+](CCOC)(C)CC,FC(S(=O)(=O)[N-]S(=O)(=O)C(F)(F)F)(F)F.C(C)[N+](CCOC)(C)CC,333.15,101.0,0.02131,1368.7,0.816
FC(S(=O)(=O)[N-]S(=O)(=O)C(F)(F)F)(F)F.C(C)[N+](CCOC)(C)CC,FC(S(=O)(=O)[N-]S(=O)(=O)C(F)(F)F)(F)F.C(C)[N+](CCOC)(C)CC,333.15,101.325,0.0191,1375.0,0.869
FC(S(=O)(=O)[N-]S(=O)(=O)C(F)(F)F)(F)F.C(C)[N+](CCOC)(C)CC,FC(S(=O)(=O)[N-]S(=O)(=O)C(F)(F)F)(F)F.C(C)[N+](CCOC)(C)CC,338.15,101.0,0.01749,1364.2,0.935
FC(S(=O)(=O)[N-]S(=O)(=O)C(F)(F)F)(F)F.C(C)[N+](CCOC)(C)CC,FC(S(=O)(=O)[N-]S(=O)(=O)C(F)(F)F)(F)F.C(C)[N+](CCOC)(C)CC,343.15,101.0,0.01491,1359.8,1.049
FC(S(=O)(=O)[N-]S(=O)(=O)C(F)(F)F)(F)F.C(C)[N+](CCOC)(C)CC,FC(S(=O)(=O)[N-]S(=O)(=O)C(F)(F)F)(F)F.C(C)[N+](CCOC)(C)CC,343.15,101.325,0.0145,1366.1,1.09
FC(S(=O)(=O)[N-]S(=O)(=O)C(F)(F)F)(F)F.C(C)[N+](CCOC)(C)CC,FC(S(=O)(=O)[N-]S(=O)(=O)C(F)(F)F)(F)F.C(C)[N+](CCOC)(C)CC,348.15,101.0,0.0123,1355.4,1.181
FC(S(=O)(=O)[N-]S(=O)(=O)C(F)(F)F)(F)F.C(C)[N+](CCOC)(C)CC,FC(S(=O)(=O)[N-]S(=O)(=O)C(F)(F)F)(F)F.C(C)[N+](CCOC)(C)CC,353.15,101.0,0.01028,1351.0,1.311
FC(S(=O)(=O)[N-]S(=O)(=O)C(F)(F)F)(F)F.C(C)[N+](CCOC)(C)CC,FC(S(=O)(=O)[N-]S(=O)(=O)C(F)(F)F)(F)F.C(C)[N+](CCOC)(C)CC,353.15,101.325,0.0114,1357.3,1.33
FC(S(=O)(=O)[N-]S(=O)(=O)C(F)(F)F)(F)F.C(CCCCCCCCCCC)[N+]1=CNC=C1,FC(S(=O)(=O)[N-]S(=O)(=O)C(F)(F)F)(F)F.C(CCCCCCCCCCC)[N+]1=CNC=C1,298.15,101.325,0.2333,1260.7,0.0197
[N+](CC)(CC)(CC)(CC).[B+3]([F-])([F-])([O-]C(=O)C)([O-]C(=O)C),[N+](CC)(CC)(CC)(CC).[B+3]([F-])([F-])([O-]C(=O)C)([O-]C(=O)C),298.15,101.325,0.2225,1134.0,0.1167
[N+](CC)(CC)(CC)(CC).[B+3]([F-])([F-])([O-]C(=O)C)([O-]C(=O)C),[N+](CC)(CC)(CC)(CC).[B+3]([F-])([F-])([O-]C(=O)C)([O-]C(=O)C),303.15,101.325,0.1611,1131.0,0.1577
[N+](CC)(CC)(CC)(CC).[B+3]([F-])([F-])([O-]C(=O)C)([O-]C(=O)C),[N+](CC)(CC)(CC)(CC).[B+3]([F-])([F-])([O-]C(=O)C)([O-]C(=O)C),313.15,101.325,0.0923,1124.0,0.2685
[N+](CC)(CC)(CC)(CC).[B+3]([F-])([F-])([O-]C(=O)C)([O-]C(=O)C),[N+](CC)(CC)(CC)(CC).[B+3]([F-])([F-])([O-]C(=O)C)([O-]C(=O)C),323.15,101.325,0.0564,1117.0,0.4225
[N+](CC)(CC)(CC)(CC).[B+3]([F-])([F-])([O-]C(=O)C)([O-]C(=O)C),[N+](CC)(CC)(CC)(CC).[B+3]([F-])([F-])([O-]C(=O)C)([O-]C(=O)C),333.15,101.325,0.0369,1110.0,0.6238
FC(S(=O)(=O)[O-])(F)F.C[NH+](CC=C)C,FC(S(=O)(=O)[O-])(F)F.C[NH+](CC=C)C,303.0,101.325,0.0288,1295.0,0.968
CC[NH+](C)CC.C(F)(F)(F)S(=O)(=O)[O-],CC[NH+](C)CC.C(F)(F)(F)S(=O)(=O)[O-],303.0,101.325,0.0369,1277.0,0.833
F[B-](F)(F)F.C(C)[N+](CCOC)(C)C,F[B-](F)(F)F.C(C)[N+](CCOC)(C)C,298.1,101.325,0.335,1210.0,0.17
FC(S(=O)(=O)[N-]S(=O)(=O)C(F)(F)F)(F)F.C(CCC)[P+](CCSCC)(CCCC)CCCC,FC(S(=O)(=O)[N-]S(=O)(=O)C(F)(F)F)(F)F.C(CCC)[P+](CCSCC)(CCCC)CCCC,293.0,100.0,0.375,1245.0,0.0457
FS(=O)(=O)[N-]S(=O)(=O)F.C(CCC)[P+](CCSCC)(CCCC)CCCC,FS(=O)(=O)[N-]S(=O)(=O)F.C(CCC)[P+](CCSCC)(CCCC)CCCC,293.0,100.0,0.48,1183.0,0.0595
C[N+](CC)(CC)CCCC.[B-](F)(F)(F)C(F)(F)C(F)(F)(F),C[N+](CC)(CC)CCCC.[B-](F)(F)(F)C(F)(F)C(F)(F)(F),298.1,101.325,0.104,1250.0,0.23
FS(=O)(=O)[N-]S(=O)(=O)F.C(C)[P+](CCCCC)(CC)CC,FS(=O)(=O)[N-]S(=O)(=O)F.C(C)[P+](CCCCC)(CC)CC,298.15,100.0,0.06938,1219.0,0.463
FS(=O)(=O)[N-]S(=O)(=O)F.C(C)[P+](CCCCC)(CC)CC,FS(=O)(=O)[N-]S(=O)(=O)F.C(C)[P+](CCCCC)(CC)CC,300.15,100.0,0.06402,1217.0,0.495
FS(=O)(=O)[N-]S(=O)(=O)F.C(C)[P+](CCCCC)(CC)CC,FS(=O)(=O)[N-]S(=O)(=O)F.C(C)[P+](CCCCC)(CC)CC,306.15,100.0,0.05072,1213.0,0.602
FS(=O)(=O)[N-]S(=O)(=O)F.C(C)[P+](CCCCC)(CC)CC,FS(=O)(=O)[N-]S(=O)(=O)F.C(C)[P+](CCCCC)(CC)CC,312.15,100.0,0.04086,1208.0,0.723
FS(=O)(=O)[N-]S(=O)(=O)F.C(C)[P+](CCCCC)(CC)CC,FS(=O)(=O)[N-]S(=O)(=O)F.C(C)[P+](CCCCC)(CC)CC,318.15,100.0,0.0334,1204.0,0.86
FS(=O)(=O)[N-]S(=O)(=O)F.C(C)[P+](CCCCC)(CC)CC,FS(=O)(=O)[N-]S(=O)(=O)F.C(C)[P+](CCCCC)(CC)CC,324.15,100.0,0.02765,1199.0,1.02
FS(=O)(=O)[N-]S(=O)(=O)F.C(C)[P+](CCCCC)(CC)CC,FS(=O)(=O)[N-]S(=O)(=O)F.C(C)[P+](CCCCC)(CC)CC,330.15,100.0,0.02317,1195.0,1.19
FS(=O)(=O)[N-]S(=O)(=O)F.C(C)[P+](CCCCC)(CC)CC,FS(=O)(=O)[N-]S(=O)(=O)F.C(C)[P+](CCCCC)(CC)CC,336.15,100.0,0.01966,1191.0,1.37
FS(=O)(=O)[N-]S(=O)(=O)F.C(C)[P+](CCCCC)(CC)CC,FS(=O)(=O)[N-]S(=O)(=O)F.C(C)[P+](CCCCC)(CC)CC,348.15,100.0,0.01452,1182.0,1.76
FS(=O)(=O)[N-]S(=O)(=O)F.C(C)[P+](CCCCC)(CC)CC,FS(=O)(=O)[N-]S(=O)(=O)F.C(C)[P+](CCCCC)(CC)CC,361.15,100.0,0.01086,1173.0,2.23
NCC(=O)[O-].OCC[N+](C)(C)C,NCC(=O)[O-].OCC[N+](C)(C)C,298.15,101.325,0.182,1145.2,0.00677
NCC(=O)[O-].OCC[N+](C)(C)C,NCC(=O)[O-].OCC[N+](C)(C)C,303.15,101.325,0.12,1142.3,0.0104
NCC(=O)[O-].OCC[N+](C)(C)C,NCC(=O)[O-].OCC[N+](C)(C)C,308.15,101.325,0.0843,1139.4,0.01468
NCC(=O)[O-].OCC[N+](C)(C)C,NCC(=O)[O-].OCC[N+](C)(C)C,313.15,101.325,0.0502,1136.7,0.02203
NCC(=O)[O-].OCC[N+](C)(C)C,NCC(=O)[O-].OCC[N+](C)(C)C,318.15,101.325,0.0294,1134.0,0.02921
NCC(=O)[O-].OCC[N+](C)(C)C,NCC(=O)[O-].OCC[N+](C)(C)C,323.15,101.325,0.0199,1131.2,0.0388
NCC(=O)[O-].OCC[N+](C)(C)C,NCC(=O)[O-].OCC[N+](C)(C)C,328.15,101.325,0.0143,1128.5,0.0497
NCC(=O)[O-].OCC[N+](C)(C)C,NCC(=O)[O-].OCC[N+](C)(C)C,333.15,101.325,0.0104,1125.7,0.0609
NCC(=O)[O-].OCC[N+](C)(C)C,NCC(=O)[O-].OCC[N+](C)(C)C,338.15,101.325,0.0072,1122.9,0.0781
NCC(=O)[O-].OCC[N+](C)(C)C,NCC(=O)[O-].OCC[N+](C)(C)C,343.15,101.325,0.0055,1120.2,0.0993
NCC(=O)[O-].OCC[N+](C)(C)C,NCC(=O)[O-].OCC[N+](C)(C)C,348.15,101.325,0.0043,1117.5,0.1219
NCC(=O)[O-].OCC[N+](C)(C)C,NCC(=O)[O-].OCC[N+](C)(C)C,353.15,101.325,0.0035,1114.8,0.1499
FC(S(=O)(=O)[N-]S(=O)(=O)C(F)(F)F)(F)F.C(CCCCCCCCCCC)N1N=C[N+](=C1)C,FC(S(=O)(=O)[N-]S(=O)(=O)C(F)(F)F)(F)F.C(CCCCCCCCCCC)N1N=C[N+](=C1)C,298.0,101.325,0.306,1262.0,0.023
FC(S(=O)(=O)[N-]S(=O)(=O)C(F)(F)F)(F)F.C(CCCCCCCCCCC)N1N=C[N+](=C1)C,FC(S(=O)(=O)[N-]S(=O)(=O)C(F)(F)F)(F)F.C(CCCCCCCCCCC)N1N=C[N+](=C1)C,303.0,101.325,0.222,1257.0,0.0309
FC(S(=O)(=O)[N-]S(=O)(=O)C(F)(F)F)(F)F.C(CCCCCCCCCCC)N1N=C[N+](=C1)C,FC(S(=O)(=O)[N-]S(=O)(=O)C(F)(F)F)(F)F.C(CCCCCCCCCCC)N1N=C[N+](=C1)C,308.0,101.325,0.1651,1252.0,0.0405
FC(S(=O)(=O)[N-]S(=O)(=O)C(F)(F)F)(F)F.C(CCCCCCCCCCC)N1N=C[N+](=C1)C,FC(S(=O)(=O)[N-]S(=O)(=O)C(F)(F)F)(F)F.C(CCCCCCCCCCC)N1N=C[N+](=C1)C,313.0,101.325,0.1252,1248.0,0.0521
